Repository: Plastic-Scanner/Data

Data collection with a Avantes industrial spectroscope.  
Machine used:  AVASPEC-NIR256-2.0TEC  
Light source: Avalight-HAL
Data: 03 October 2022

COLAB
This Google Colab notebook uses the data from this repository to build a basic machine learning model to interprete data:
[link to google colab](https://colab.research.google.com/drive/1AEMo4TRwDf0Cgy5SfvbRv1imnuCC_TBz#scrollTo=wfi5o2uw42RK)

Filenaming:
0-99 series is PP.  
100-199 series is PET.  
200-299 series is HDPE.  
300-399 series is PS
900-999 series is unknowns, can be anthing like ABS, PLA, POM or plastics that are missing marking.
other items that do not have this naming have the plastic type in the name itself.

File: data/20221003 avantes spectrometer/whitepetsquare.txt
white pet square
Integration time [ms]:  15,000
Averaging Nr. [scans]: 10
Smoothing Nr. [pixels]: 0
Data measured with spectrometer [name]: 1204091U1
Wave   ;Sample   ;Dark     ;Reference;Reflectance
[nm]   ;[counts] ;[counts] ;[counts] ;[%]

1014,48;17224,600; 2348,500;19637,500;86,04373
1019,01;18190,300; 2352,700;20829,700;85,71521
1023,54;19105,500; 2377,000;21962,200;85,41399
1028,07;19958,800; 2352,700;23028,700;85,15235
1032,59;20881,400; 2345,300;24165,800;84,94810
1037,10;22069,100; 2317,300;25614,800;84,78077
1041,62;23010,800; 2350,000;26799,400;84,50432
1046,12;24039,800; 2427,500;28080,800;84,24764
1050,62;24668,100; 2344,700;28925,600;83,98286
1055,12;25335,200; 2300,600;29808,600;83,73782
1059,62;26066,500; 2304,000;30750,500;83,53400
1064,10;26996,200; 2352,400;31934,300;83,30702
1068,59;27728,200; 2395,400;32879,900;83,10059
1073,07;28589,200; 2329,700;33988,100;82,94639
1077,54;29255,500; 2333,200;34909,400;82,64408
1082,01;30114,400; 2383,100;36084,400;82,28555
1086,48;30727,400; 2367,300;37013,200;81,85702
1090,94;31101,200; 2303,100;37697,100;81,36436
1095,39;31950,200; 2435,000;38991,300;80,73902
1099,85;32598,300; 2333,800;40179,000;79,96919
1104,29;32961,400; 2343,900;41108,400;78,98335
1108,73;33242,800; 2303,100;42037,300;77,86667
1113,17;33316,900; 2407,700;42761,500;76,59551
1117,61;33262,200; 2355,500;43454,900;75,19988
1122,03;33164,000; 2409,900;44116,600;73,73899
1126,46;33079,200; 2310,600;44683,800;72,61335
1130,88;33325,300; 2301,200;45196,100;72,32585
1135,29;34166,000; 2423,100;45857,400;73,08256
1139,70;35001,000; 2288,100;46461,700;74,05532
1144,11;35619,800; 2306,000;47061,800;74,43460
1148,51;35962,800; 2313,600;47677,600;74,17600
1152,90;35905,200; 2332,800;47946,200;73,60206
1157,29;35938,500; 2292,900;48421,700;72,93838
1161,68;35770,700; 2313,100;48619,300;72,25296
1166,06;35573,200; 2309,600;48732,900;71,65281
1170,44;35246,500; 2366,100;48547,000;71,19913
1174,81;34576,900; 2318,600;47745,300;71,01176
1179,18;34446,000; 2329,700;47463,900;71,15735
1183,54;34327,800; 2345,800;47060,900;71,52394
1187,90;34465,500; 2377,500;46950,700;71,98945
1192,25;34099,200; 2344,700;46149,700;72,49058
1196,60;33969,100; 2296,300;45763,400;72,86614
1200,94;33748,400; 2354,600;45323,500;73,06168
1205,28;33207,200; 2332,300;44562,200;73,11147
1209,62;32828,000; 2337,500;44056,300;73,08576
1213,95;32572,000; 2380,000;43765,500;72,95309
1218,27;31939,600; 2311,400;43022,100;72,77743
1222,59;31201,900; 2400,700;42056,700;72,62760
1226,91;30808,700; 2335,900;41649,600;72,42463
1231,22;30084,200; 2314,200;40767,800;72,21691
1235,52;29343,800; 2271,300;39901,100;71,94431
1239,82;28883,300; 2322,400;39388,100;71,65897
1244,12;28117,800; 2318,100;38438,000;71,42794
1248,41;27628,800; 2354,100;37852,300;71,19995
1252,70;26919,500; 2253,500;37010,900;70,96618
1256,98;26617,100; 2299,300;36667,700;70,75628
1261,26;26206,200; 2367,800;36177,100;70,50841
1265,53;25463,600; 2238,400;35319,900;70,20601
1269,80;25153,800; 2285,700;34968,200;69,97047
1274,06;24675,600; 2342,500;34372,200;69,72622
1278,32;24155,700; 2321,300;33766,300;69,43679
1282,57;23807,800; 2318,100;33423,400;69,08694
1286,82;23282,000; 2307,600;32829,200;68,71986
1291,06;22816,100; 2356,700;32275,900;68,38218
1295,30;22464,300; 2338,100;31892,600;68,09860
1299,53;22185,200; 2338,200;31647,500;67,71571
1303,76;21668,900; 2323,600;31079,700;67,27373
1307,99;21255,200; 2367,800;30595,000;66,91206
1312,20;20762,200; 2359,900;30024,100;66,52027
1316,42;19961,300; 2280,800;29032,600;66,09088
1320,63;19466,900; 2300,900;28458,500;65,62529
1324,83;18879,400; 2245,000;27777,100;65,15093
1329,03;18369,100; 2317,800;27170,400;64,58600
1333,23;17893,000; 2274,500;26672,500;64,01549
1337,42;17481,600; 2337,300;26255,200;63,31785
1341,60;16877,800; 2270,000;25620,600;62,55856
1345,78;16397,400; 2322,700;25115,000;61,75200
1349,96;15796,500; 2241,600;24490,500;60,92391
1354,13;15197,400; 2280,700;23745,200;60,17704
1358,29;14666,700; 2244,300;23082,400;59,61388
1362,46;14167,900; 2319,600;22366,700;59,10231
1366,61;13743,600; 2323,300;21817,100;58,58427
1370,76;13251,900; 2261,900;21157,200;58,16261
1374,91;12856,800; 2372,400;20568,000;57,62052
1379,05;12317,000; 2274,100;19879,800;57,04346
1383,18;12223,800; 2400,400;19767,200;56,56425
1387,32;11980,500; 2240,200;19676,200;55,86316
1391,44;11975,600; 2273,200;19905,300;55,02691
1395,56;12100,600; 2416,900;20153,000;54,59881
1399,68;11958,900; 2211,300;20249,800;54,03775
1403,79;12029,200; 2272,300;20517,600;53,47624
1407,90;11943,800; 2245,600;20456,300;53,25550
1412,00;12035,300; 2271,700;20615,900;53,22445
1416,10;12049,600; 2318,300;20574,800;53,30321
1420,19;11957,600; 2266,200;20394,400;53,46035
1424,27;11984,100; 2289,200;20322,000;53,76259
1428,36;11987,800; 2300,300;20186,500;54,16187
1432,43;11966,700; 2322,800;20034,000;54,45086
1436,50;11855,400; 2262,400;19772,900;54,78427
1440,57;11917,900; 2312,900;19797,100;54,93531
1444,63;11791,200; 2279,300;19549,200;55,07791
1448,69;11682,300; 2235,800;19361,400;55,16011
1452,74;11671,800; 2272,400;19303,800;55,18865
1456,79;11549,200; 2232,800;19131,100;55,13217
1460,83;11479,800; 2263,600;18961,800;55,19278
1464,87;11426,900; 2350,200;18781,300;55,24098
1468,90;11445,000; 2310,200;18791,500;55,42524
1472,93;11288,500; 2306,900;18491,800;55,49370
1476,95;11207,700; 2315,800;18328,800;55,52926
1480,96;11106,000; 2282,900;18145,100;55,62343
1484,98;11058,000; 2291,100;18038,800;55,67099
1488,98;10926,400; 2297,500;17808,200;55,63192
1492,98;10806,200; 2311,900;17607,700;55,53355
1496,98;10647,600; 2283,500;17361,700;55,47148
1500,97;10567,200; 2313,000;17233,100;55,32269
1504,96;10400,800; 2226,000;17033,400;55,20753
1508,94;10428,600; 2304,800;17050,500;55,09267
1512,92;10293,800; 2244,700;16883,900;54,98320
1516,89;10228,600; 2245,000;16798,700;54,85615
1520,85;10165,700; 2249,200;16740,000;54,63121
1524,81;10120,700; 2344,200;16642,100;54,38911
1528,77; 9950,700; 2238,800;16473,000;54,17867
1532,72; 9858,900; 2252,300;16334,200;54,01686
1536,67; 9800,900; 2346,800;16198,700;53,81283
1540,61; 9593,700; 2261,900;15919,100;53,68450
1544,54; 9533,200; 2298,100;15815,100;53,52593
1548,47; 9353,100; 2230,000;15593,800;53,30146
1552,40; 9247,100; 2281,600;15410,700;53,05390
1556,32; 9151,800; 2276,600;15285,000;52,85200
1560,23; 8968,300; 2270,100;14999,600;52,61951
1564,15; 8918,400; 2284,800;14941,900;52,41011
1568,05; 8791,200; 2254,700;14763,000;52,25730
1571,95; 8665,300; 2299,800;14583,200;51,82197
1575,84; 8513,900; 2264,700;14396,200;51,51218
1579,73; 8379,400; 2278,600;14216,200;51,10575
1583,62; 8251,000; 2291,000;14037,500;50,73852
1587,50; 8072,600; 2227,300;13824,900;50,40095
1591,37; 8046,200; 2341,500;13765,300;49,93697
1595,24; 7838,000; 2290,900;13552,200;49,25808
1599,11; 7612,400; 2218,500;13299,400;48,67745
1602,96; 7459,200; 2233,800;13148,300;47,87576
1606,82; 7217,100; 2199,200;12931,900;46,75338
1610,67; 7028,500; 2259,900;12768,200;45,37937
1614,51; 6816,100; 2253,600;12662,100;43,83437
1618,35; 6562,600; 2200,500;12443,200;42,58740
1622,18; 6396,400; 2259,000;12320,000;41,12315
1626,01; 6174,800; 2261,500;12204,900;39,35575
1629,83; 5915,300; 2264,200;12060,300;37,27095
1633,65; 5656,800; 2285,600;11926,300;34,96842
1637,46; 5286,800; 2232,700;11710,000;32,22542
1641,27; 4995,800; 2240,500;11611,900;29,40116
1645,07; 4720,000; 2223,100;11460,600;27,03004
1648,86; 4527,300; 2252,200;11293,600;25,16314
1652,66; 4385,600; 2239,700;11231,400;23,86534
1656,44; 4289,200; 2248,900;11068,200;23,13449
1660,22; 4283,900; 2279,900;10946,100;23,12432
1664,00; 4357,200; 2293,300;10899,400;23,98183
1667,77; 4440,100; 2255,400;10706,100;25,85230
1671,53; 4547,500; 2267,200;10535,100;27,58016
1675,29; 4590,800; 2218,100;10422,700;28,91914
1679,05; 4660,000; 2268,300;10347,700;29,60245
1682,80; 4655,000; 2250,400;10217,700;30,18086
1686,54; 4736,000; 2284,500;10131,800;31,24004
1690,28; 4777,500; 2278,500;10016,500;32,29517
1694,01; 4698,500; 2220,600; 9797,600;32,70292
1697,74; 4647,500; 2222,200; 9685,200;32,49766
1701,46; 4624,300; 2264,100; 9639,900;31,99924
1705,18; 4543,300; 2239,900; 9483,800;31,79779
1708,89; 4443,100; 2178,500; 9321,400;31,70421
1712,60; 4495,500; 2263,700; 9310,100;31,67291
1716,30; 4488,400; 2296,000; 9229,900;31,61857
1720,00; 4463,800; 2272,600; 9164,500;31,79384
1723,69; 4437,700; 2274,100; 9040,800;31,97423
1727,38; 4361,000; 2189,500; 8867,100;32,51917
1731,06; 4433,900; 2257,500; 8834,400;33,09158
1734,73; 4414,600; 2236,800; 8714,100;33,62203
1738,40; 4409,200; 2214,400; 8628,400;34,21890
1742,07; 4482,400; 2286,100; 8625,700;34,64414
1745,73; 4451,400; 2245,800; 8533,600;35,07745
1749,38; 4461,100; 2278,500; 8445,700;35,39045

File: data/20221003 avantes spectrometer/whitepstriangle.txt
whitepstriangle
Integration time [ms]:  15,000
Averaging Nr. [scans]: 10
Smoothing Nr. [pixels]: 0
Data measured with spectrometer [name]: 1204091U1
Wave   ;Sample   ;Dark     ;Reference;Reflectance
[nm]   ;[counts] ;[counts] ;[counts] ;[%]

1014,48;12893,400; 2348,500;19637,500;60,99196
1019,01;13584,700; 2352,700;20829,700;60,78909
1023,54;14251,900; 2377,000;21962,200;60,63201
1028,07;14848,700; 2352,700;23028,700;60,43722
1032,59;15507,600; 2345,300;24165,800;60,32080
1037,10;16346,400; 2317,300;25614,800;60,21719
1041,62;17016,100; 2350,000;26799,400;59,98552
1046,12;17782,300; 2427,500;28080,800;59,85507
1050,62;18211,500; 2344,700;28925,600;59,69249
1055,12;18687,700; 2300,600;29808,600;59,57212
1059,62;19217,100; 2304,000;30750,500;59,45582
1064,10;19916,800; 2352,400;31934,300;59,37550
1068,59;20461,900; 2395,400;32879,900;59,26454
1073,07;21070,400; 2329,700;33988,100;59,19661
1077,54;21572,900; 2333,200;34909,400;59,06060
1082,01;22212,000; 2383,100;36084,400;58,83720
1086,48;22685,100; 2367,300;37013,200;58,64417
1090,94;22990,500; 2303,100;37697,100;58,44889
1095,39;23699,300; 2435,000;38991,300;58,16863
1099,85;24228,200; 2333,800;40179,000;57,85251
1104,29;24649,500; 2343,900;41108,400;57,54131
1108,73;25023,400; 2303,100;42037,300;57,18072
1113,17;25327,800; 2407,700;42761,500;56,79787
1117,61;25516,800; 2355,500;43454,900;56,35435
1122,03;25683,700; 2409,900;44116,600;55,80350
1126,46;25691,100; 2310,600;44683,800;55,17757
1130,88;25653,100; 2301,200;45196,100;54,43981
1135,29;25683,700; 2423,100;45857,400;53,55353
1139,70;25592,000; 2288,100;46461,700;52,75527
1144,11;25751,500; 2306,000;47061,800;52,38539
1148,51;26164,100; 2313,600;47677,600;52,57583
1152,90;26561,400; 2332,800;47946,200;53,11729
1157,29;27018,200; 2292,900;48421,700;53,60057
1161,68;27202,900; 2313,100;48619,300;53,75047
1166,06;27234,000; 2309,600;48732,900;53,68942
1170,44;27084,100; 2366,100;48547,000;53,52429
1174,81;26536,900; 2318,600;47745,300;53,31292
1179,18;26299,700; 2329,700;47463,900;53,10829
1183,54;25965,500; 2345,800;47060,900;52,82265
1187,90;25758,200; 2377,500;46950,700;52,45461
1192,25;25183,500; 2344,700;46149,700;52,13743
1196,60;24842,300; 2296,300;45763,400;51,86911
1200,94;24531,200; 2354,600;45323,500;51,61082
1205,28;24035,700; 2332,300;44562,200;51,39344
1209,62;23742,800; 2337,500;44056,300;51,30852
1213,95;23578,700; 2380,000;43765,500;51,22253
1218,27;23176,500; 2311,400;43022,100;51,25213
1222,59;22746,900; 2400,700;42056,700;51,30674
1226,91;22516,700; 2335,900;41649,600;51,33274
1231,22;22035,800; 2314,200;40767,800;51,28675
1235,52;21541,900; 2271,300;39901,100;51,21101
1239,82;21237,400; 2322,400;39388,100;51,03101
1244,12;20706,600; 2318,100;38438,000;50,90961
1248,41;20385,800; 2354,100;37852,300;50,79610
1252,70;19853,300; 2253,500;37010,900;50,63612
1256,98;19646,600; 2299,300;36667,700;50,47456
1261,26;19376,800; 2367,800;36177,100;50,30864
1265,53;18807,300; 2238,400;35319,900;50,08509
1269,80;18608,200; 2285,700;34968,200;49,94263
1274,06;18278,700; 2342,500;34372,200;49,75445
1278,32;17887,000; 2321,300;33766,300;49,50135
1282,57;17640,900; 2318,100;33423,400;49,26106
1286,82;17276,200; 2307,600;32829,200;49,04265
1291,06;16945,200; 2356,700;32275,900;48,75966
1295,30;16670,600; 2338,100;31892,600;48,49515
1299,53;16472,000; 2338,200;31647,500;48,22292
1303,76;16124,900; 2323,600;31079,700;47,99434
1307,99;15848,300; 2367,800;30595,000;47,75713
1312,20;15497,200; 2359,900;30024,100;47,48845
1316,42;14917,500; 2280,800;29032,600;47,23682
1320,63;14610,800; 2300,900;28458,500;47,06051
1324,83;14209,300; 2245,000;27777,100;46,85984
1329,03;13888,400; 2317,800;27170,400;46,55690
1333,23;13572,300; 2274,500;26672,500;46,30625
1337,42;13370,600; 2337,300;26255,200;46,12989
1341,60;12981,300; 2270,000;25620,600;45,87163
1345,78;12703,500; 2322,700;25115,000;45,54521
1349,96;12321,600; 2241,600;24490,500;45,30561
1354,13;11955,000; 2280,700;23745,200;45,07116
1358,29;11598,800; 2244,300;23082,400;44,89133
1362,46;11239,800; 2319,600;22366,700;44,49621
1366,61;10925,900; 2323,300;21817,100;44,12993
1370,76;10550,900; 2261,900;21157,200;43,86805
1374,91;10287,500; 2372,400;20568,000;43,50008
1379,05; 9870,500; 2274,100;19879,800;43,14739
1383,18; 9831,000; 2400,400;19767,200;42,78624
1387,32; 9642,500; 2240,200;19676,200;42,45412
1391,44; 9693,800; 2273,200;19905,300;42,08574
1395,56; 9843,900; 2416,900;20153,000;41,87505
1399,68; 9713,100; 2211,300;20249,800;41,58772
1403,79; 9795,600; 2272,300;20517,600;41,23418
1407,90; 9710,600; 2245,600;20456,300;40,99238
1412,00; 9750,300; 2271,700;20615,900;40,76820
1416,10; 9742,100; 2318,300;20574,800;40,66387
1420,19; 9616,700; 2266,200;20394,400;40,54732
1424,27; 9560,300; 2289,200;20322,000;40,32153
1428,36; 9497,700; 2300,300;20186,500;40,23996
1432,43; 9422,700; 2322,800;20034,000;40,08706
1436,50; 9249,000; 2262,400;19772,900;39,89949
1440,57; 9256,200; 2312,900;19797,100;39,71185
1444,63; 9104,900; 2279,300;19549,200;39,52310
1448,69; 8981,900; 2235,800;19361,400;39,39190
1452,74; 8953,600; 2272,400;19303,800;39,22872
1456,79; 8829,900; 2232,800;19131,100;39,04002
1460,83; 8743,900; 2263,600;18961,800;38,80837
1464,87; 8690,100; 2350,200;18781,300;38,58476
1468,90; 8641,600; 2310,200;18791,500;38,41566
1472,93; 8507,300; 2306,900;18491,800;38,30978
1476,95; 8413,400; 2315,800;18328,800;38,07906
1480,96; 8297,700; 2282,900;18145,100;37,91908
1484,98; 8235,900; 2291,100;18038,800;37,75027
1488,98; 8122,800; 2297,500;17808,200;37,55665
1492,98; 8035,400; 2311,900;17607,700;37,41877
1496,98; 7909,300; 2283,500;17361,700;37,31082
1500,97; 7850,800; 2313,000;17233,100;37,11637
1504,96; 7680,700; 2226,000;17033,400;36,83766
1508,94; 7716,100; 2304,800;17050,500;36,69748
1512,92; 7582,200; 2244,700;16883,900;36,46033
1516,89; 7531,800; 2245,000;16798,700;36,32616
1520,85; 7481,800; 2249,200;16740,000;36,10981
1524,81; 7476,500; 2344,200;16642,100;35,89548
1528,77; 7306,500; 2238,800;16473,000;35,60228
1532,72; 7253,400; 2252,300;16334,200;35,51438
1536,67; 7230,500; 2346,800;16198,700;35,25654
1540,61; 7060,600; 2261,900;15919,100;35,13678
1544,54; 7028,200; 2298,100;15815,100;34,99371
1548,47; 6874,200; 2230,000;15593,800;34,75209
1552,40; 6818,700; 2281,600;15410,700;34,55759
1556,32; 6741,300; 2276,600;15285,000;34,32167
1560,23; 6616,000; 2270,100;14999,600;34,14038
1564,15; 6581,100; 2284,800;14941,900;33,94379
1568,05; 6478,900; 2254,700;14763,000;33,77118
1571,95; 6414,000; 2299,800;14583,200;33,49398
1575,84; 6296,600; 2264,700;14396,200;33,23497
1579,73; 6222,500; 2278,600;14216,200;33,03763
1583,62; 6137,200; 2291,000;14037,500;32,74337
1587,50; 6008,000; 2227,300;13824,900;32,59899
1591,37; 6046,100; 2341,500;13765,300;32,42879
1595,24; 5917,200; 2290,900;13552,200;32,20143
1599,11; 5760,000; 2218,500;13299,400;31,96040
1602,96; 5686,900; 2233,800;13148,300;31,63773
1606,82; 5558,700; 2199,200;12931,900;31,30154
1610,67; 5510,900; 2259,900;12768,200;30,93745
1614,51; 5446,100; 2253,600;12662,100;30,67205
1618,35; 5291,400; 2200,500;12443,200;30,17661
1622,18; 5241,000; 2259,000;12320,000;29,63920
1626,01; 5151,300; 2261,500;12204,900;29,06249
1629,83; 5048,000; 2264,200;12060,300;28,41743
1633,65; 4969,300; 2285,600;11926,300;27,83719
1637,46; 4821,300; 2232,700;11710,000;27,31369
1641,27; 4747,700; 2240,500;11611,900;26,75374
1645,07; 4648,000; 2223,100;11460,600;26,25061
1648,86; 4579,600; 2252,200;11293,600;25,74159
1652,66; 4500,000; 2239,700;11231,400;25,13763
1656,44; 4383,600; 2248,900;11068,200;24,20487
1660,22; 4282,900; 2279,900;10946,100;23,11278
1664,00; 4174,400; 2293,300;10899,400;21,85775
1667,77; 4008,600; 2255,400;10706,100;20,74621
1671,53; 3907,200; 2267,200;10535,100;19,83575
1675,29; 3806,000; 2218,100;10422,700;19,35378
1679,05; 3825,400; 2268,300;10347,700;19,27247
1682,80; 3803,800; 2250,400;10217,700;19,49719
1686,54; 3853,600; 2284,500;10131,800;19,99541
1690,28; 3853,700; 2278,500;10016,500;20,35668
1694,01; 3803,300; 2220,600; 9797,600;20,88821
1697,74; 3820,200; 2222,200; 9685,200;21,41230
1701,46; 3883,900; 2264,100; 9639,900;21,96101
1705,18; 3856,100; 2239,900; 9483,800;22,31119
1708,89; 3783,000; 2178,500; 9321,400;22,46287
1712,60; 3848,400; 2263,700; 9310,100;22,48950
1716,30; 3855,300; 2296,000; 9229,900;22,48807
1720,00; 3825,200; 2272,600; 9164,500;22,52790
1723,69; 3799,500; 2274,100; 9040,800;22,54275
1727,38; 3711,300; 2189,500; 8867,100;22,78963
1731,06; 3767,700; 2257,500; 8834,400;22,96219
1734,73; 3733,700; 2236,800; 8714,100;23,10994
1738,40; 3709,000; 2214,400; 8628,400;23,30215
1742,07; 3757,100; 2286,100; 8625,700;23,20336
1745,73; 3695,000; 2245,800; 8533,600;23,04781
1749,38; 3692,000; 2278,500; 8445,700;22,91964

File: data/20221003 avantes spectrometer/yellowcheesegrater.txt
yellowcheesegrater
Integration time [ms]:  15,000
Averaging Nr. [scans]: 10
Smoothing Nr. [pixels]: 0
Data measured with spectrometer [name]: 1204091U1
Wave   ;Sample   ;Dark     ;Reference;Reflectance
[nm]   ;[counts] ;[counts] ;[counts] ;[%]

1014,48; 4110,900; 2348,500;19637,500;10,19376
1019,01; 4212,900; 2352,700;20829,700;10,06765
1023,54; 4336,300; 2377,000;21962,200;10,00398
1028,07; 4402,200; 2352,700;23028,700; 9,91246
1032,59; 4496,800; 2345,300;24165,800; 9,85999
1037,10; 4610,000; 2317,300;25614,800; 9,84097
1041,62; 4727,600; 2350,000;26799,400; 9,72457
1046,12; 4921,600; 2427,500;28080,800; 9,72234
1050,62; 4915,700; 2344,700;28925,600; 9,67236
1055,12; 4951,400; 2300,600;29808,600; 9,63647
1059,62; 5034,400; 2304,000;30750,500; 9,59837
1064,10; 5189,400; 2352,400;31934,300; 9,59032
1068,59; 5305,700; 2395,400;32879,900; 9,54682
1073,07; 5347,700; 2329,700;33988,100; 9,53301
1077,54; 5433,100; 2333,200;34909,400; 9,51584
1082,01; 5554,600; 2383,100;36084,400; 9,41062
1086,48; 5628,300; 2367,300;37013,200; 9,41237
1090,94; 5606,700; 2303,100;37697,100; 9,33379
1095,39; 5823,000; 2435,000;38991,300; 9,26790
1099,85; 5810,300; 2333,800;40179,000; 9,18611
1104,29; 5870,200; 2343,900;41108,400; 9,09673
1108,73; 5867,700; 2303,100;42037,300; 8,97111
1113,17; 5982,600; 2407,700;42761,500; 8,85889
1117,61; 5928,300; 2355,500;43454,900; 8,69307
1122,03; 5946,200; 2409,900;44116,600; 8,47897
1126,46; 5794,700; 2310,600;44683,800; 8,22241
1130,88; 5706,100; 2301,200;45196,100; 7,93777
1135,29; 5740,900; 2423,100;45857,400; 7,63866
1139,70; 5570,200; 2288,100;46461,700; 7,43000
1144,11; 5597,800; 2306,000;47061,800; 7,35502
1148,51; 5717,100; 2313,600;47677,600; 7,50265
1152,90; 5893,400; 2332,800;47946,200; 7,80604
1157,29; 6029,400; 2292,900;48421,700; 8,10015
1161,68; 6150,100; 2313,100;48619,300; 8,28615
1166,06; 6201,900; 2309,600;48732,900; 8,38437
1170,44; 6253,500; 2366,100;48547,000; 8,41777
1174,81; 6130,700; 2318,600;47745,300; 8,39176
1179,18; 6109,500; 2329,700;47463,900; 8,37458
1183,54; 6061,000; 2345,800;47060,900; 8,30860
1187,90; 6042,800; 2377,500;46950,700; 8,22310
1192,25; 5916,600; 2344,700;46149,700; 8,15409
1196,60; 5812,800; 2296,300;45763,400; 8,09003
1200,94; 5811,900; 2354,600;45323,500; 8,04605
1205,28; 5724,100; 2332,300;44562,200; 8,03175
1209,62; 5701,700; 2337,500;44056,300; 8,06399
1213,95; 5735,500; 2380,000;43765,500; 8,10791
1218,27; 5656,500; 2311,400;43022,100; 8,21676
1222,59; 5692,700; 2400,700;42056,700; 8,30139
1226,91; 5635,800; 2335,900;41649,600; 8,39377
1231,22; 5570,900; 2314,200;40767,800; 8,46917
1235,52; 5478,100; 2271,300;39901,100; 8,52197
1239,82; 5488,900; 2322,400;39388,100; 8,54294
1244,12; 5416,200; 2318,100;38438,000; 8,57727
1248,41; 5415,600; 2354,100;37852,300; 8,62438
1252,70; 5244,400; 2253,500;37010,900; 8,60507
1256,98; 5262,600; 2299,300;36667,700; 8,62216
1261,26; 5284,300; 2367,800;36177,100; 8,62632
1265,53; 5096,100; 2238,400;35319,900; 8,63836
1269,80; 5117,000; 2285,700;34968,200; 8,66305
1274,06; 5120,000; 2342,500;34372,200; 8,67164
1278,32; 5050,700; 2321,300;33766,300; 8,67992
1282,57; 5005,700; 2318,100;33423,400; 8,64033
1286,82; 4941,300; 2307,600;32829,200; 8,62897
1291,06; 4935,200; 2356,700;32275,900; 8,61821
1295,30; 4880,300; 2338,100;31892,600; 8,60174
1299,53; 4851,700; 2338,200;31647,500; 8,57578
1303,76; 4781,300; 2323,600;31079,700; 8,54671
1307,99; 4782,400; 2367,800;30595,000; 8,55416
1312,20; 4725,000; 2359,900;30024,100; 8,54932
1316,42; 4570,000; 2280,800;29032,600; 8,55718
1320,63; 4534,900; 2300,900;28458,500; 8,54054
1324,83; 4435,000; 2245,000;27777,100; 8,57744
1329,03; 4449,000; 2317,800;27170,400; 8,57536
1333,23; 4368,900; 2274,500;26672,500; 8,58431
1337,42; 4381,700; 2337,300;26255,200; 8,54757
1341,60; 4261,100; 2270,000;25620,600; 8,52698
1345,78; 4265,100; 2322,700;25115,000; 8,52218
1349,96; 4141,000; 2241,600;24490,500; 8,53705
1354,13; 4099,100; 2280,700;23745,200; 8,47166
1358,29; 4011,900; 2244,300;23082,400; 8,48254
1362,46; 4013,600; 2319,600;22366,700; 8,45010
1366,61; 3957,700; 2323,300;21817,100; 8,38420
1370,76; 3844,200; 2261,900;21157,200; 8,37404
1374,91; 3878,500; 2372,400;20568,000; 8,27728
1379,05; 3727,700; 2274,100;19879,800; 8,25642
1383,18; 3826,900; 2400,400;19767,200; 8,21395
1387,32; 3656,200; 2240,200;19676,200; 8,12113
1391,44; 3698,800; 2273,200;19905,300; 8,08525
1395,56; 3856,500; 2416,900;20153,000; 8,11678
1399,68; 3663,300; 2211,300;20249,800; 8,04945
1403,79; 3737,900; 2272,300;20517,600; 8,03275
1407,90; 3704,700; 2245,600;20456,300; 8,01232
1412,00; 3732,300; 2271,700;20615,900; 7,96219
1416,10; 3788,000; 2318,300;20574,800; 8,05028
1420,19; 3738,200; 2266,200;20394,400; 8,11995
1424,27; 3757,000; 2289,200;20322,000; 8,13961
1428,36; 3769,700; 2300,300;20186,500; 8,21527
1432,43; 3784,500; 2322,800;20034,000; 8,25297
1436,50; 3713,600; 2262,400;19772,900; 8,28760
1440,57; 3765,900; 2312,900;19797,100; 8,31036
1444,63; 3719,800; 2279,300;19549,200; 8,34110
1448,69; 3676,400; 2235,800;19361,400; 8,41197
1452,74; 3709,400; 2272,400;19303,800; 8,43736
1456,79; 3667,000; 2232,800;19131,100; 8,48724
1460,83; 3681,300; 2263,600;18961,800; 8,49014
1464,87; 3750,100; 2350,200;18781,300; 8,51982
1468,90; 3715,000; 2310,200;18791,500; 8,52360
1472,93; 3697,700; 2306,900;18491,800; 8,59319
1476,95; 3686,300; 2315,800;18328,800; 8,55867
1480,96; 3654,100; 2282,900;18145,100; 8,64445
1484,98; 3660,600; 2291,100;18038,800; 8,69651
1488,98; 3653,300; 2297,500;17808,200; 8,74106
1492,98; 3660,300; 2311,900;17607,700; 8,81549
1496,98; 3627,800; 2283,500;17361,700; 8,91552
1500,97; 3651,000; 2313,000;17233,100; 8,96777
1504,96; 3564,700; 2226,000;17033,400; 9,04075
1508,94; 3641,900; 2304,800;17050,500; 9,06773
1512,92; 3574,100; 2244,700;16883,900; 9,08110
1516,89; 3580,500; 2245,000;16798,700; 9,17636
1520,85; 3581,700; 2249,200;16740,000; 9,19549
1524,81; 3669,000; 2344,200;16642,100; 9,26570
1528,77; 3559,800; 2238,800;16473,000; 9,28047
1532,72; 3573,300; 2252,300;16334,200; 9,38084
1536,67; 3648,000; 2346,800;16198,700; 9,39366
1540,61; 3550,300; 2261,900;15919,100; 9,43385
1544,54; 3585,400; 2298,100;15815,100; 9,52356
1548,47; 3501,100; 2230,000;15593,800; 9,51152
1552,40; 3536,300; 2281,600;15410,700; 9,55663
1556,32; 3517,600; 2276,600;15285,000; 9,53999
1560,23; 3488,000; 2270,100;14999,600; 9,56754
1564,15; 3496,200; 2284,800;14941,900; 9,57091
1568,05; 3462,300; 2254,700;14763,000; 9,65439
1571,95; 3486,700; 2299,800;14583,200; 9,66263
1575,84; 3434,800; 2264,700;14396,200; 9,64514
1579,73; 3429,000; 2278,600;14216,200; 9,63678
1583,62; 3423,600; 2291,000;14037,500; 9,64202
1587,50; 3347,700; 2227,300;13824,900; 9,66062
1591,37; 3445,000; 2341,500;13765,300; 9,65966
1595,24; 3371,500; 2290,900;13552,200; 9,59569
1599,11; 3271,500; 2218,500;13299,400; 9,50284
1602,96; 3252,400; 2233,800;13148,300; 9,33254
1606,82; 3187,600; 2199,200;12931,900; 9,20924
1610,67; 3216,300; 2259,900;12768,200; 9,10138
1614,51; 3172,700; 2253,600;12662,100; 8,83028
1618,35; 3070,800; 2200,500;12443,200; 8,49678
1622,18; 3074,000; 2259,000;12320,000; 8,10059
1626,01; 3021,700; 2261,500;12204,900; 7,64527
1629,83; 2968,100; 2264,200;12060,300; 7,18551
1633,65; 2943,700; 2285,600;11926,300; 6,82627
1637,46; 2851,400; 2232,700;11710,000; 6,52823
1641,27; 2831,400; 2240,500;11611,900; 6,30535
1645,07; 2790,700; 2223,100;11460,600; 6,14452
1648,86; 2801,900; 2252,200;11293,600; 6,07981
1652,66; 2774,500; 2239,700;11231,400; 5,94771
1656,44; 2726,500; 2248,900;11068,200; 5,41540
1660,22; 2692,000; 2279,900;10946,100; 4,75526
1664,00; 2655,500; 2293,300;10899,400; 4,20864
1667,77; 2571,700; 2255,400;10706,100; 3,74289
1671,53; 2560,300; 2267,200;10535,100; 3,54504
1675,29; 2509,600; 2218,100;10422,700; 3,55288
1679,05; 2559,300; 2268,300;10347,700; 3,60175
1682,80; 2552,800; 2250,400;10217,700; 3,79551
1686,54; 2603,000; 2284,500;10131,800; 4,05872
1690,28; 2605,300; 2278,500;10016,500; 4,22331
1694,01; 2560,400; 2220,600; 9797,600; 4,48462
1697,74; 2584,500; 2222,200; 9685,200; 4,85462
1701,46; 2650,600; 2264,100; 9639,900; 5,24011
1705,18; 2647,700; 2239,900; 9483,800; 5,62956
1708,89; 2602,000; 2178,500; 9321,400; 5,92896
1712,60; 2687,100; 2263,700; 9310,100; 6,00874
1716,30; 2729,100; 2296,000; 9229,900; 6,24612
1720,00; 2714,100; 2272,600; 9164,500; 6,40607
1723,69; 2709,700; 2274,100; 9040,800; 6,43741
1727,38; 2633,200; 2189,500; 8867,100; 6,64460
1731,06; 2714,500; 2257,500; 8834,400; 6,94856
1734,73; 2703,300; 2236,800; 8714,100; 7,20207
1738,40; 2702,800; 2214,400; 8628,400; 7,61459
1742,07; 2778,900; 2286,100; 8625,700; 7,77336
1745,73; 2723,600; 2245,800; 8533,600; 7,59884
1749,38; 2739,200; 2278,500; 8445,700; 7,47016
