Repository: Plastic-Scanner/Data

# Machine-Learning

Location to host datasets, .cvs's and interactive pythons enviroments

# Data collection with a Avantes industrial spectroscope.  
Machine used:  AVASPEC-NIR256-2.0TEC  
Light source: Avalight-HAL
Data: 03 October 2022

## Workflow:
- Sample is chosen at random from bag of clean samples
- Sample is placed on under fiber optic end
- Spectrum settles
- Export as .txt file

## Datastructure:  
Each file starts with: 

> Integration time [ms]:  15,000  
Averaging Nr. [scans]: 10  
Smoothing Nr. [pixels]: 0  
Data measured with spectrometer [name]: 1204091U1  
**Wave   ;Sample   ;Dark     ;Reference;Reflectance**  
[nm]   ;[counts] ;[counts] ;[counts] ;[%]  

After this the data starts

## Filenaming:  
types.csv in the `data` folder also describes the plastic type for each .txt file

0-99 series is PP.  
100-199 series is PET.  
200-299 series is HDPE.  
300-399 series is PS.
600-699 series is PVC  
KL100-199 series is PET.
KL200-299 series is HDPE.
KL500-599 series is PP.
KL600-699 series is PS.  
(KL)900-999 series is unknowns, can be anthing like ABS, PLA, POM or plastics that are missing marking.other items that do not have this naming have the plastic type in the name itself.

## Data processing  
This Google Colab notebook uses the data from this repository to show some example spectra
[link to google colab](https://colab.research.google.com/drive/1LpmTrDJjxso9Lv-zOegcbH_Ezs8RKmB0)

File: data/20221003_avantes_spectrometer/data/advantes_under_eachother.csv (part 1 of 15)
ID,Wavelength,Values,PlasticType
010-backside,1014.48,63.2084,PP
010-backside,1019.01,62.66277,PP
010-backside,1023.54,62.22964,PP
010-backside,1028.07,61.80257,PP
010-backside,1032.59,61.43901,PP
010-backside,1037.1,61.0499,PP
010-backside,1041.62,60.60721,PP
010-backside,1046.12,60.27724,PP
010-backside,1050.62,59.90504,PP
010-backside,1055.12,59.5474,PP
010-backside,1059.62,59.17951,PP
010-backside,1064.1,58.89547,PP
010-backside,1068.59,58.50449,PP
010-backside,1073.07,58.17477,PP
010-backside,1077.54,57.78974,PP
010-backside,1082.01,57.38265,PP
010-backside,1086.48,57.04369,PP
010-backside,1090.94,56.65113,PP
010-backside,1095.39,56.2349,PP
010-backside,1099.85,55.87129,PP
010-backside,1104.29,55.53844,PP
010-backside,1108.73,55.16633,PP
010-backside,1113.17,54.78121,PP
010-backside,1117.61,54.34362,PP
010-backside,1122.03,53.80502,PP
010-backside,1126.46,53.24356,PP
010-backside,1130.88,52.58317,PP
010-backside,1135.29,51.80767,PP
010-backside,1139.7,50.95306,PP
010-backside,1144.11,49.94973,PP
010-backside,1148.51,48.83784,PP
010-backside,1152.9,47.89382,PP
010-backside,1157.29,47.18397,PP
010-backside,1161.68,46.39962,PP
010-backside,1166.06,45.34167,PP
010-backside,1170.44,44.17519,PP
010-backside,1174.81,43.00885,PP
010-backside,1179.18,41.86382,PP
010-backside,1183.54,40.53731,PP
010-backside,1187.9,39.23479,PP
010-backside,1192.25,38.46616,PP
010-backside,1196.6,38.30092,PP
010-backside,1200.94,38.25953,PP
010-backside,1205.28,38.22339,PP
010-backside,1209.62,38.1557,PP
010-backside,1213.95,38.20734,PP
010-backside,1218.27,38.72053,PP
010-backside,1222.59,39.47675,PP
010-backside,1226.91,40.27604,PP
010-backside,1231.22,41.01202,PP
010-backside,1235.52,41.56121,PP
010-backside,1239.82,41.8832,PP
010-backside,1244.12,42.06795,PP
010-backside,1248.41,42.18862,PP
010-backside,1252.7,42.17922,PP
010-backside,1256.98,42.16577,PP
010-backside,1261.26,42.08635,PP
010-backside,1265.53,41.95124,PP
010-backside,1269.8,41.87256,PP
010-backside,1274.06,41.72378,PP
010-backside,1278.32,41.50294,PP
010-backside,1282.57,41.35726,PP
010-backside,1286.82,41.11777,PP
010-backside,1291.06,40.92756,PP
010-backside,1295.3,40.74811,PP
010-backside,1299.53,40.53935,PP
010-backside,1303.76,40.30936,PP
010-backside,1307.99,40.09112,PP
010-backside,1312.2,39.82367,PP
010-backside,1316.42,39.57117,PP
010-backside,1320.63,39.30521,PP
010-backside,1324.83,39.00972,PP
010-backside,1329.03,38.64907,PP
010-backside,1333.23,38.20026,PP
010-backside,1337.42,37.68935,PP
010-backside,1341.6,37.13395,PP
010-backside,1345.78,36.53295,PP
010-backside,1349.96,35.80582,PP
010-backside,1354.13,34.93536,PP
010-backside,1358.29,33.92968,PP
010-backside,1362.46,33.07062,PP
010-backside,1366.61,32.37696,PP
010-backside,1370.76,31.75234,PP
010-backside,1374.91,31.04872,PP
010-backside,1379.05,30.4072,PP
010-backside,1383.18,29.88346,PP
010-backside,1387.32,29.52971,PP
010-backside,1391.44,29.08219,PP
010-backside,1395.56,28.99172,PP
010-backside,1399.68,29.16595,PP
010-backside,1403.79,29.38017,PP
010-backside,1407.9,29.40689,PP
010-backside,1412,29.19887,PP
010-backside,1416.1,29.20001,PP
010-backside,1420.19,29.30296,PP
010-backside,1424.27,29.32102,PP
010-backside,1428.36,29.28682,PP
010-backside,1432.43,29.24534,PP
010-backside,1436.5,29.22932,PP
010-backside,1440.57,29.1812,PP
010-backside,1444.63,29.18662,PP
010-backside,1448.69,29.27664,PP
010-backside,1452.74,29.27593,PP
010-backside,1456.79,29.26448,PP
010-backside,1460.83,29.26902,PP
010-backside,1464.87,29.21898,PP
010-backside,1468.9,29.26286,PP
010-backside,1472.93,29.28965,PP
010-backside,1476.95,29.20689,PP
010-backside,1480.96,29.16872,PP
010-backside,1484.98,29.12806,PP
010-backside,1488.98,29.10056,PP
010-backside,1492.98,29.04,PP
010-backside,1496.98,29.06315,PP
010-backside,1500.97,29.05611,PP
010-backside,1504.96,29.04359,PP
010-backside,1508.94,29.00574,PP
010-backside,1512.92,28.9039,PP
010-backside,1516.89,28.86826,PP
010-backside,1520.85,28.75342,PP
010-backside,1524.81,28.7217,PP
010-backside,1528.77,28.60575,PP
010-backside,1532.72,28.58137,PP
010-backside,1536.67,28.40332,PP
010-backside,1540.61,28.30595,PP
010-backside,1544.54,28.26737,PP
010-backside,1548.47,28.10877,PP
010-backside,1552.4,27.95698,PP
010-backside,1556.32,27.82125,PP
010-backside,1560.23,27.67351,PP
010-backside,1564.15,27.49998,PP
010-backside,1568.05,27.44018,PP
010-backside,1571.95,27.24083,PP
010-backside,1575.84,27.09146,PP
010-backside,1579.73,26.97611,PP
010-backside,1583.62,26.66496,PP
010-backside,1587.5,26.53049,PP
010-backside,1591.37,26.35463,PP
010-backside,1595.24,26.08491,PP
010-backside,1599.11,25.87606,PP
010-backside,1602.96,25.6796,PP
010-backside,1606.82,25.46144,PP
010-backside,1610.67,25.16772,PP
010-backside,1614.51,24.90657,PP
010-backside,1618.35,24.6146,PP
010-backside,1622.18,24.34152,PP
010-backside,1626.01,24.08633,PP
010-backside,1629.83,23.78395,PP
010-backside,1633.65,23.685,PP
010-backside,1637.46,23.5394,PP
010-backside,1641.27,23.36897,PP
010-backside,1645.07,23.24114,PP
010-backside,1648.86,23.03404,PP
010-backside,1652.66,22.75877,PP
010-backside,1656.44,22.38953,PP
010-backside,1660.22,21.90003,PP
010-backside,1664,21.33835,PP
010-backside,1667.77,20.73556,PP
010-backside,1671.53,19.91195,PP
010-backside,1675.29,19.03566,PP
010-backside,1679.05,18.06694,PP
010-backside,1682.8,16.73591,PP
010-backside,1686.54,15.15043,PP
010-backside,1690.28,13.21013,PP
010-backside,1694.01,12.14729,PP
010-backside,1697.74,11.73523,PP
010-backside,1701.46,11.08626,PP
010-backside,1705.18,10.55923,PP
010-backside,1708.89,10.46634,PP
010-backside,1712.6,10.58271,PP
010-backside,1716.3,10.61452,PP
010-backside,1720,10.37885,PP
010-backside,1723.69,10.20143,PP
010-backside,1727.38,10.45435,PP
010-backside,1731.06,10.72998,PP
010-backside,1734.73,10.96445,PP
010-backside,1738.4,11.53882,PP
010-backside,1742.07,12.06228,PP
010-backside,1745.73,12.60854,PP
010-backside,1749.38,12.96699,PP
10,1014.48,67.67135,PP
10,1019.01,67.07961,PP
10,1023.54,66.69934,PP
10,1028.07,66.34407,PP
10,1032.59,66.01774,PP
10,1037.1,65.72679,PP
10,1041.62,65.34025,PP
10,1046.12,65.00216,PP
10,1050.62,64.68254,PP
10,1055.12,64.38527,PP
10,1059.62,64.02932,PP
10,1064.1,63.72174,PP
10,1068.59,63.3955,PP
10,1073.07,63.12574,PP
10,1077.54,62.78111,PP
10,1082.01,62.44091,PP
10,1086.48,62.15483,PP
10,1090.94,61.8068,PP
10,1095.39,61.42799,PP
10,1099.85,61.06323,PP
10,1104.29,60.68645,PP
10,1108.73,60.28056,PP
10,1113.17,59.86376,PP
10,1117.61,59.43274,PP
10,1122.03,58.85649,PP
10,1126.46,58.26607,PP
10,1130.88,57.54554,PP
10,1135.29,56.69045,PP
10,1139.7,55.69978,PP
10,1144.11,54.49573,PP
10,1148.51,53.17807,PP
10,1152.9,52.04216,PP
10,1157.29,51.1986,PP
10,1161.68,50.27858,PP
10,1166.06,49.02775,PP
10,1170.44,47.67404,PP
10,1174.81,46.33707,PP
10,1179.18,45.06472,PP
10,1183.54,43.57745,PP
10,1187.9,42.13294,PP
10,1192.25,41.33592,PP
10,1196.6,41.17137,PP
10,1200.94,41.19794,PP
10,1205.28,41.17983,PP
10,1209.62,41.15027,PP
10,1213.95,41.27363,PP
10,1218.27,41.90913,PP
10,1222.59,42.88557,PP
10,1226.91,43.94346,PP
10,1231.22,44.91335,PP
10,1235.52,45.68985,PP
10,1239.82,46.2209,PP
10,1244.12,46.60866,PP
10,1248.41,46.89703,PP
10,1252.7,47.02509,PP
10,1256.98,47.1113,PP
10,1261.26,47.14117,PP
10,1265.53,47.094,PP
10,1269.8,47.04016,PP
10,1274.06,46.92551,PP
10,1278.32,46.76483,PP
10,1282.57,46.60942,PP
10,1286.82,46.415,PP
10,1291.06,46.20077,PP
10,1295.3,46.03867,PP
10,1299.53,45.81413,PP
10,1303.76,45.62371,PP
10,1307.99,45.42711,PP
10,1312.2,45.20969,PP
10,1316.42,44.98725,PP
10,1320.63,44.72314,PP
10,1324.83,44.4323,PP
10,1329.03,43.99097,PP
10,1333.23,43.47856,PP
10,1337.42,42.89674,PP
10,1341.6,42.22418,PP
10,1345.78,41.46751,PP
10,1349.96,40.54852,PP
10,1354.13,39.42743,PP
10,1358.29,38.19206,PP
10,1362.46,37.14802,PP
10,1366.61,36.33873,PP
10,1370.76,35.49983,PP
10,1374.91,34.69135,PP
10,1379.05,34.01114,PP
10,1383.18,33.3769,PP
10,1387.32,32.97488,PP
10,1391.44,32.58829,PP
10,1395.56,32.46768,PP
10,1399.68,32.75383,PP
10,1403.79,33.08194,PP
10,1407.9,33.13272,PP
10,1412,32.97009,PP
10,1416.1,32.98223,PP
10,1420.19,33.20021,PP
10,1424.27,33.29599,PP
10,1428.36,33.34358,PP
10,1432.43,33.35799,PP
10,1436.5,33.4525,PP
10,1440.57,33.5114,PP
10,1444.63,33.64524,PP
10,1448.69,33.7267,PP
10,1452.74,33.851,PP
10,1456.79,33.87974,PP
10,1460.83,33.97312,PP
10,1464.87,33.97338,PP
10,1468.9,34.0319,PP
10,1472.93,34.0793,PP
10,1476.95,34.0973,PP
10,1480.96,34.11948,PP
10,1484.98,34.11292,PP
10,1488.98,34.12741,PP
10,1492.98,34.17736,PP
10,1496.98,34.21496,PP
10,1500.97,34.31076,PP
10,1504.96,34.35917,PP
10,1508.94,34.45411,PP
10,1512.92,34.34409,PP
10,1516.89,34.43454,PP
10,1520.85,34.348,PP
10,1524.81,34.38617,PP
10,1528.77,34.34475,PP
10,1532.72,34.31071,PP
10,1536.67,34.20036,PP
10,1540.61,34.11314,PP
10,1544.54,34.02826,PP
10,1548.47,33.8721,PP
10,1552.4,33.82486,PP
10,1556.32,33.6644,PP
10,1560.23,33.52685,PP
10,1564.15,33.36467,PP
10,1568.05,33.2771,PP
10,1571.95,33.04053,PP
10,1575.84,32.88629,PP
10,1579.73,32.73857,PP
10,1583.62,32.46754,PP
10,1587.5,32.33428,PP
10,1591.37,32.14517,PP
10,1595.24,31.9226,PP
10,1599.11,31.74742,PP
10,1602.96,31.56352,PP
10,1606.82,31.32483,PP
10,1610.67,31.10303,PP
10,1614.51,30.86516,PP
10,1618.35,30.54566,PP
10,1622.18,30.19282,PP
10,1626.01,29.9113,PP
10,1629.83,29.59953,PP
10,1633.65,29.4377,PP
10,1637.46,29.23617,PP
10,1641.27,29.03942,PP
10,1645.07,28.87145,PP
10,1648.86,28.65817,PP
10,1652.66,28.31945,PP
10,1656.44,27.84688,PP
10,1660.22,27.30147,PP
10,1664,26.6346,PP
10,1667.77,25.85703,PP
10,1671.53,24.86242,PP
10,1675.29,23.75009,PP
10,1679.05,22.38904,PP
10,1682.8,20.67325,PP
10,1686.54,18.52102,PP
10,1690.28,16.24322,PP
10,1694.01,14.82513,PP
10,1697.74,14.2838,PP
10,1701.46,13.49142,PP
10,1705.18,12.88394,PP
10,1708.89,12.77632,PP
10,1712.6,12.97826,PP
10,1716.3,13.09364,PP
10,1720,12.91661,PP
10,1723.69,12.59994,PP
10,1727.38,12.8669,PP
10,1731.06,13.20531,PP
10,1734.73,13.4871,PP
10,1738.4,14.06143,PP
10,1742.07,14.9552,PP
10,1745.73,15.61436,PP
10,1749.38,16.03645,PP
23,1014.48,48.49905,PP
23,1019.01,48.06462,PP
23,1023.54,47.77332,PP
23,1028.07,47.4555,PP
23,1032.59,47.20103,PP
23,1037.1,46.94066,PP
23,1041.62,46.59705,PP
23,1046.12,46.27202,PP
23,1050.62,46.02591,PP
23,1055.12,45.74742,PP
23,1059.62,45.5005,PP
23,1064.1,45.32772,PP
23,1068.59,45.09013,PP
23,1073.07,44.91446,PP
23,1077.54,44.68815,PP
23,1082.01,44.41283,PP
23,1086.48,44.21043,PP
23,1090.94,43.92355,PP
23,1095.39,43.66033,PP
23,1099.85,43.36111,PP
23,1104.29,43.06801,PP
23,1108.73,42.776,PP
23,1113.17,42.51173,PP
23,1117.61,42.25512,PP
23,1122.03,41.92732,PP
23,1126.46,41.57416,PP
23,1130.88,41.16107,PP
23,1135.29,40.62849,PP
23,1139.7,39.97003,PP
23,1144.11,39.13683,PP
23,1148.51,38.19526,PP
23,1152.9,37.41159,PP
23,1157.29,36.81908,PP
23,1161.68,36.14915,PP
23,1166.06,35.26699,PP
23,1170.44,34.28062,PP
23,1174.81,33.31807,PP
23,1179.18,32.42641,PP
23,1183.54,31.35742,PP
23,1187.9,30.32495,PP
23,1192.25,29.78587,PP
23,1196.6,29.76964,PP
23,1200.94,29.86811,PP
23,1205.28,29.93732,PP
23,1209.62,29.98648,PP
23,1213.95,30.1393,PP
23,1218.27,30.71723,PP
23,1222.59,31.53772,PP
23,1226.91,32.48435,PP
23,1231.22,33.30819,PP
23,1235.52,33.9659,PP
23,1239.82,34.43021,PP
23,1244.12,34.81128,PP
23,1248.41,35.11699,PP
23,1252.7,35.30068,PP
23,1256.98,35.48201,PP
23,1261.26,35.59021,PP
23,1265.53,35.64258,PP
23,1269.8,35.71759,PP
23,1274.06,35.73714,PP
23,1278.32,35.73032,PP
23,1282.57,35.70099,PP
23,1286.82,35.6636,PP
23,1291.06,35.58818,PP
23,1295.3,35.57428,PP
23,1299.53,35.52115,PP
23,1303.76,35.43874,PP
23,1307.99,35.40167,PP
23,1312.2,35.35363,PP
23,1316.42,35.27912,PP
23,1320.63,35.21921,PP
23,1324.83,35.14321,PP
23,1329.03,34.94886,PP
23,1333.23,34.74383,PP
23,1337.42,34.46122,PP
23,1341.6,34.1079,PP
23,1345.78,33.63943,PP
23,1349.96,33.12883,PP
23,1354.13,32.39535,PP
23,1358.29,31.64252,PP
23,1362.46,30.93914,PP
23,1366.61,30.42352,PP
23,1370.76,29.96036,PP
23,1374.91,29.43624,PP
23,1379.05,29.02923,PP
23,1383.18,28.67713,PP
23,1387.32,28.47155,PP
23,1391.44,28.25131,PP
23,1395.56,28.29314,PP
23,1399.68,28.63265,PP
23,1403.79,29.01295,PP
23,1407.9,29.18284,PP
23,1412,29.15472,PP
23,1416.1,29.37967,PP
23,1420.19,29.70565,PP
23,1424.27,29.91826,PP
23,1428.36,30.09024,PP
23,1432.43,30.30794,PP
23,1436.5,30.53254,PP
23,1440.57,30.72374,PP
23,1444.63,30.9666,PP
23,1448.69,31.20066,PP
23,1452.74,31.45249,PP
23,1456.79,31.64224,PP
23,1460.83,31.82618,PP
23,1464.87,31.97534,PP
23,1468.9,32.15341,PP
23,1472.93,32.39439,PP
23,1476.95,32.55605,PP
23,1480.96,32.77919,PP
23,1484.98,32.9102,PP
23,1488.98,33.0791,PP
23,1492.98,33.22873,PP
23,1496.98,33.47946,PP
23,1500.97,33.68409,PP
23,1504.96,33.86415,PP
23,1508.94,34.07841,PP
23,1512.92,34.17058,PP
23,1516.89,34.35484,PP
23,1520.85,34.42046,PP
23,1524.81,34.62397,PP
23,1528.77,34.6911,PP
23,1532.72,34.83053,PP
23,1536.67,34.91001,PP
23,1540.61,34.91638,PP
23,1544.54,35.10468,PP
23,1548.47,35.15991,PP
23,1552.4,35.17149,PP
23,1556.32,35.21801,PP
23,1560.23,35.19227,PP
23,1564.15,35.24425,PP
23,1568.05,35.34613,PP
23,1571.95,35.3013,PP
23,1575.84,35.38557,PP
23,1579.73,35.28096,PP
23,1583.62,35.35096,PP
23,1587.5,35.41853,PP
23,1591.37,35.48381,PP
23,1595.24,35.46127,PP
23,1599.11,35.56029,PP
23,1602.96,35.48949,PP
23,1606.82,35.46079,PP
23,1610.67,35.35491,PP
23,1614.51,35.28558,PP
23,1618.35,35.14698,PP
23,1622.18,35.0164,PP
23,1626.01,34.92769,PP
23,1629.83,34.76996,PP
23,1633.65,34.75266,PP
23,1637.46,34.65016,PP
23,1641.27,34.55834,PP
23,1645.07,34.5797,PP
23,1648.86,34.41724,PP
23,1652.66,34.10145,PP
23,1656.44,33.66707,PP
23,1660.22,33.12986,PP
23,1664,32.34799,PP
23,1667.77,31.47313,PP
23,1671.53,30.42973,PP
23,1675.29,29.20922,PP
23,1679.05,27.80033,PP
23,1682.8,25.88204,PP
23,1686.54,23.42334,PP
23,1690.28,20.48979,PP
23,1694.01,18.84387,PP
23,1697.74,18.1482,PP
23,1701.46,17.14119,PP
23,1705.18,16.14048,PP
23,1708.89,16.0873,PP
23,1712.6,16.61983,PP
23,1716.3,16.7121,PP
23,1720,16.58324,PP
23,1723.69,16.30189,PP
23,1727.38,16.69911,PP
23,1731.06,17.45351,PP
23,1734.73,18.11094,PP
23,1738.4,19.10664,PP
23,1742.07,20.52969,PP
23,1745.73,21.64191,PP
23,1749.38,22.25159,PP
30,1014.48,42.90532,PP
30,1019.01,42.60594,PP
30,1023.54,42.39783,PP
30,1028.07,42.19723,PP
30,1032.59,42.06045,PP
30,1037.1,41.93798,PP
30,1041.62,41.72618,PP
30,1046.12,41.52721,PP
30,1050.62,41.40868,PP
30,1055.12,41.27599,PP
30,1059.62,41.16851,PP
30,1064.1,41.08391,PP
30,1068.59,40.97,PP
30,1073.07,40.92532,PP
30,1077.54,40.84301,PP
30,1082.01,40.67499,PP
30,1086.48,40.55603,PP
30,1090.94,40.42606,PP
30,1095.39,40.2776,PP
30,1099.85,40.11209,PP
30,1104.29,39.9595,PP
30,1108.73,39.80752,PP
30,1113.17,39.68573,PP
30,1117.61,39.57454,PP
30,1122.03,39.36993,PP
30,1126.46,39.16815,PP
30,1130.88,38.91209,PP
30,1135.29,38.5557,PP
30,1139.7,38.07546,PP
30,1144.11,37.44029,PP
30,1148.51,36.717,PP
30,1152.9,36.14815,PP
30,1157.29,35.75142,PP
30,1161.68,35.29203,PP
30,1166.06,34.60267,PP
30,1170.44,33.809,PP
30,1174.81,33.04819,PP
30,1179.18,32.36548,PP
30,1183.54,31.53051,PP
30,1187.9,30.73259,PP
30,1192.25,30.47643,PP
30,1196.6,30.70253,PP
30,1200.94,31.06922,PP
30,1205.28,31.33988,PP
30,1209.62,31.5685,PP
30,1213.95,31.85898,PP
30,1218.27,32.48998,PP
30,1222.59,33.33594,PP
30,1226.91,34.25422,PP
30,1231.22,35.08462,PP
30,1235.52,35.77457,PP
30,1239.82,36.29177,PP
30,1244.12,36.73349,PP
30,1248.41,37.15259,PP
30,1252.7,37.44066,PP
30,1256.98,37.7367,PP
30,1261.26,37.98984,PP
30,1265.53,38.16091,PP
30,1269.8,38.3866,PP
30,1274.06,38.55859,PP
30,1278.32,38.69232,PP
30,1282.57,38.81139,PP
30,1286.82,38.93145,PP
30,1291.06,38.99503,PP
30,1295.3,39.12636,PP
30,1299.53,39.21144,PP
30,1303.76,39.26158,PP
30,1307.99,39.37798,PP
30,1312.2,39.43327,PP
30,1316.42,39.54837,PP
30,1320.63,39.6726,PP
30,1324.83,39.77346,PP
30,1329.03,39.77773,PP
30,1333.23,39.68768,PP
30,1337.42,39.50681,PP
30,1341.6,39.31034,PP
30,1345.78,39.00528,PP
30,1349.96,38.63562,PP
30,1354.13,38.08801,PP
30,1358.29,37.44583,PP
30,1362.46,36.90409,PP
30,1366.61,36.51674,PP
30,1370.76,36.20583,PP
30,1374.91,35.89934,PP
30,1379.05,35.71855,PP
30,1383.18,35.64848,PP
30,1387.32,35.64235,PP
30,1391.44,35.53008,PP
30,1395.56,35.66455,PP
30,1399.68,36.08338,PP
30,1403.79,36.7333,PP
30,1407.9,37.12652,PP
30,1412,37.30825,PP
30,1416.1,37.63646,PP
30,1420.19,38.14775,PP
30,1424.27,38.5553,PP
30,1428.36,38.91156,PP
30,1432.43,39.21699,PP
30,1436.5,39.61395,PP
30,1440.57,39.99154,PP
30,1444.63,40.35808,PP
30,1448.69,40.73317,PP
30,1452.74,41.09703,PP
30,1456.79,41.38109,PP
30,1460.83,41.71587,PP
30,1464.87,42.05622,PP
30,1468.9,42.38379,PP
30,1472.93,42.7386,PP
30,1476.95,43.04565,PP
30,1480.96,43.41895,PP
30,1484.98,43.70607,PP
30,1488.98,44.03218,PP
30,1492.98,44.41873,PP
30,1496.98,44.9291,PP
30,1500.97,45.30533,PP
30,1504.96,45.68527,PP
30,1508.94,46.00595,PP
30,1512.92,46.28463,PP
30,1516.89,46.52906,PP
30,1520.85,46.78624,PP
30,1524.81,47.05586,PP
30,1528.77,47.28471,PP
30,1532.72,47.59585,PP
30,1536.67,47.8086,PP
30,1540.61,47.9908,PP
30,1544.54,48.22594,PP
30,1548.47,48.45478,PP
30,1552.4,48.62862,PP
30,1556.32,48.80616,PP
30,1560.23,48.99643,PP
30,1564.15,49.22771,PP
30,1568.05,49.48234,PP
30,1571.95,49.61574,PP
30,1575.84,49.80093,PP
30,1579.73,49.87602,PP
30,1583.62,49.97914,PP
30,1587.5,50.15779,PP
30,1591.37,50.26349,PP
30,1595.24,50.3885,PP
30,1599.11,50.52026,PP
30,1602.96,50.65097,PP
30,1606.82,50.66013,PP
30,1610.67,50.70944,PP
30,1614.51,50.771,PP
30,1618.35,50.72588,PP
30,1622.18,50.7206,PP
30,1626.01,50.71102,PP
30,1629.83,50.70691,PP
30,1633.65,50.88427,PP
30,1637.46,51.05357,PP
30,1641.27,51.05961,PP
30,1645.07,51.11989,PP
30,1648.86,51.13478,PP
30,1652.66,50.83688,PP
30,1656.44,50.32939,PP
30,1660.22,49.65729,PP
30,1664,48.75379,PP
30,1667.77,47.55464,PP
30,1671.53,46.11933,PP
30,1675.29,44.54087,PP
30,1679.05,42.5997,PP
30,1682.8,40.11899,PP
30,1686.54,36.65592,PP
30,1690.28,32.57948,PP
30,1694.01,30.34446,PP
30,1697.74,29.51092,PP
30,1701.46,28.26676,PP
30,1705.18,27.19668,PP
30,1708.89,27.43004,PP
30,1712.6,28.42302,PP
30,1716.3,28.8611,PP
30,1720,28.60314,PP
30,1723.69,28.44666,PP
30,1727.38,29.16317,PP
30,1731.06,30.2787,PP
30,1734.73,31.1565,PP
30,1738.4,32.44309,PP
30,1742.07,34.53688,PP
30,1745.73,36.34499,PP
30,1749.38,37.43352,PP
33,1014.48,42.30898,PP
33,1019.01,41.93538,PP
33,1023.54,41.67433,PP
33,1028.07,41.38228,PP
33,1032.59,41.16954,PP
33,1037.1,40.96577,PP
33,1041.62,40.67953,PP
33,1046.12,40.40377,PP
33,1050.62,40.13822,PP
33,1055.12,39.92039,PP
33,1059.62,39.74584,PP
33,1064.1,39.58231,PP
33,1068.59,39.38854,PP
33,1073.07,39.25941,PP
33,1077.54,39.05827,PP
33,1082.01,38.82283,PP
33,1086.48,38.64267,PP
33,1090.94,38.40368,PP
33,1095.39,38.15649,PP
33,1099.85,37.88195,PP
33,1104.29,37.64449,PP
33,1108.73,37.3814,PP
33,1113.17,37.14594,PP
33,1117.61,36.91684,PP
33,1122.03,36.60203,PP
33,1126.46,36.30408,PP
33,1130.88,35.92082,PP
33,1135.29,35.40059,PP
33,1139.7,34.78526,PP
33,1144.11,34.01637,PP
33,1148.51,33.13531,PP
33,1152.9,32.42863,PP
33,1157.29,31.92106,PP
33,1161.68,31.35844,PP
33,1166.06,30.56289,PP
33,1170.44,29.67244,PP
33,1174.81,28.82028,PP
33,1179.18,28.04259,PP
33,1183.54,27.13938,PP
33,1187.9,26.2779,PP
33,1192.25,25.92992,PP
33,1196.6,26.04545,PP
33,1200.94,26.28948,PP
33,1205.28,26.44288,PP
33,1209.62,26.56908,PP
33,1213.95,26.74729,PP
33,1218.27,27.25549,PP
33,1222.59,27.97609,PP
33,1226.91,28.77318,PP
33,1231.22,29.48411,PP
33,1235.52,30.0658,PP
33,1239.82,30.49261,PP
33,1244.12,30.85418,PP
33,1248.41,31.15285,PP
33,1252.7,31.34843,PP
33,1256.98,31.55515,PP
33,1261.26,31.70577,PP
33,1265.53,31.80327,PP
33,1269.8,31.918,PP
33,1274.06,31.99624,PP
33,1278.32,32.01018,PP
33,1282.57,32.06399,PP
33,1286.82,32.06975,PP
33,1291.06,32.07038,PP
33,1295.3,32.10476,PP
33,1299.53,32.08538,PP
33,1303.76,32.07215,PP
33,1307.99,32.07474,PP
33,1312.2,32.09455,PP
33,1316.42,32.11261,PP
33,1320.63,32.11877,PP
33,1324.83,32.13367,PP
33,1329.03,32.04212,PP
33,1333.23,31.87351,PP
33,1337.42,31.66833,PP
33,1341.6,31.38163,PP
33,1345.78,31.00521,PP
33,1349.96,30.5251,PP
33,1354.13,29.89122,PP
33,1358.29,29.16725,PP
33,1362.46,28.58069,PP
33,1366.61,28.18332,PP
33,1370.76,27.82491,PP
33,1374.91,27.43081,PP
33,1379.05,27.18154,PP
33,1383.18,26.99634,PP
33,1387.32,26.96605,PP
33,1391.44,26.86804,PP
33,1395.56,26.94448,PP
33,1399.68,27.326,PP
33,1403.79,27.87841,PP
33,1407.9,28.17245,PP
33,1412,28.31031,PP
33,1416.1,28.57777,PP
33,1420.19,29.00012,PP
33,1424.27,29.32434,PP
33,1428.36,29.60383,PP
33,1432.43,29.85512,PP
33,1436.5,30.21787,PP
33,1440.57,30.48066,PP
33,1444.63,30.83863,PP
33,1448.69,31.20883,PP
33,1452.74,31.54468,PP
33,1456.79,31.84226,PP
33,1460.83,32.10945,PP
33,1464.87,32.32772,PP
33,1468.9,32.69342,PP
33,1472.93,32.96777,PP
33,1476.95,33.233,PP
33,1480.96,33.50166,PP
33,1484.98,33.76176,PP
33,1488.98,34.08615,PP
33,1492.98,34.41402,PP
33,1496.98,34.83373,PP
33,1500.97,35.21759,PP
33,1504.96,35.5552,PP
33,1508.94,35.92776,PP
33,1512.92,36.16933,PP
33,1516.89,36.48763,PP
33,1520.85,36.71226,PP
33,1524.81,36.99494,PP
33,1528.77,37.20687,PP
33,1532.72,37.46582,PP
33,1536.67,37.6165,PP
33,1540.61,37.88917,PP
33,1544.54,38.08685,PP
33,1548.47,38.18974,PP
33,1552.4,38.37506,PP
33,1556.32,38.56662,PP
33,1560.23,38.7203,PP
33,1564.15,38.93467,PP
33,1568.05,39.12122,PP
33,1571.95,39.20494,PP
33,1575.84,39.34056,PP
33,1579.73,39.47862,PP
33,1583.62,39.52156,PP
33,1587.5,39.76426,PP
33,1591.37,39.85451,PP
33,1595.24,40.06198,PP
33,1599.11,40.22778,PP
33,1602.96,40.3106,PP
33,1606.82,40.41947,PP
33,1610.67,40.47087,PP
33,1614.51,40.55339,PP
33,1618.35,40.60843,PP
33,1622.18,40.56953,PP
33,1626.01,40.60885,PP
33,1629.83,40.63556,PP
33,1633.65,40.71074,PP
33,1637.46,40.79748,PP
33,1641.27,40.77833,PP
33,1645.07,40.90825,PP
33,1648.86,40.90185,PP
33,1652.66,40.72311,PP
33,1656.44,40.29345,PP
33,1660.22,39.54674,PP
33,1664,38.73764,PP
33,1667.77,37.7377,PP
33,1671.53,36.3732,PP
33,1675.29,34.89872,PP
33,1679.05,33.13489,PP
33,1682.8,30.75948,PP
33,1686.54,27.70889,PP
33,1690.28,24.14577,PP
33,1694.01,21.9612,PP
33,1697.74,21.21265,PP
33,1701.46,20.09138,PP
33,1705.18,19.20927,PP
33,1708.89,19.34088,PP
33,1712.6,20.18478,PP
33,1716.3,20.69398,PP
33,1720,20.6097,PP
33,1723.69,20.50335,PP
33,1727.38,21.23667,PP
33,1731.06,22.21107,PP
33,1734.73,23.07134,PP
33,1738.4,24.1768,PP
33,1742.07,26.11363,PP
33,1745.73,27.70603,PP
33,1749.38,28.70833,PP
039-2,1014.48,129.01035,PP
039-2,1019.01,129.03935,PP
039-2,1023.54,129.50749,PP
039-2,1028.07,129.55117,PP
039-2,1032.59,129.42966,PP
039-2,1037.1,129.33061,PP
039-2,1041.62,129.25266,PP
039-2,1046.12,129.25121,PP
039-2,1050.62,129.461,PP
039-2,1055.12,129.73171,PP
039-2,1059.62,130.09368,PP
039-2,1064.1,130.33443,PP
039-2,1068.59,130.61654,PP
039-2,1073.07,130.81394,PP
039-2,1077.54,130.86701,PP
039-2,1082.01,130.81305,PP
039-2,1086.48,130.6752,PP
039-2,1090.94,130.65265,PP
039-2,1095.39,130.69594,PP
039-2,1099.85,130.80549,PP
039-2,1104.29,130.81634,PP
039-2,1108.73,130.94236,PP
039-2,1113.17,130.92051,PP
039-2,1117.61,130.77977,PP
039-2,1122.03,130.5831,PP
039-2,1126.46,130.32672,PP
039-2,1130.88,129.94459,PP
039-2,1135.29,129.68483,PP
039-2,1139.7,129.26295,PP
039-2,1144.11,128.70913,PP
039-2,1148.51,128.00657,PP
039-2,1152.9,127.15934,PP
039-2,1157.29,126.52594,PP
039-2,1161.68,125.56785,PP
039-2,1166.06,124.04633,PP
039-2,1170.44,122.39584,PP
039-2,1174.81,120.97093,PP
039-2,1179.18,119.6607,PP
039-2,1183.54,118.20884,PP
039-2,1187.9,117.05756,PP
039-2,1192.25,116.74078,PP
039-2,1196.6,117.33886,PP
039-2,1200.94,117.97486,PP
039-2,1205.28,118.24868,PP
039-2,1209.62,118.28241,PP
039-2,1213.95,118.53427,PP
039-2,1218.27,119.40595,PP
039-2,1222.59,120.81148,PP
039-2,1226.91,122.3515,PP
039-2,1231.22,123.65084,PP
039-2,1235.52,124.6249,PP
039-2,1239.82,125.29967,PP
039-2,1244.12,125.71076,PP
039-2,1248.41,126.14555,PP
039-2,1252.7,126.29454,PP
039-2,1256.98,126.25842,PP
039-2,1261.26,126.23716,PP
039-2,1265.53,126.27118,PP
039-2,1269.8,126.31163,PP
039-2,1274.06,126.36491,PP
039-2,1278.32,126.34409,PP
039-2,1282.57,126.39132,PP
039-2,1286.82,126.30399,PP
039-2,1291.06,126.08158,PP
039-2,1295.3,125.79133,PP
039-2,1299.53,125.26331,PP
039-2,1303.76,124.65042,PP
039-2,1307.99,124.09839,PP
039-2,1312.2,123.81309,PP
039-2,1316.42,123.52963,PP
039-2,1320.63,123.22117,PP
039-2,1324.83,123.11482,PP
039-2,1329.03,122.83101,PP
039-2,1333.23,122.07845,PP
039-2,1337.42,121.34008,PP
039-2,1341.6,120.60547,PP
039-2,1345.78,119.67068,PP
039-2,1349.96,118.41125,PP
039-2,1354.13,116.66193,PP
039-2,1358.29,114.64529,PP
039-2,1362.46,113.10364,PP
039-2,1366.61,112.03254,PP
039-2,1370.76,111.29381,PP
039-2,1374.91,110.81031,PP
039-2,1379.05,110.87716,PP
039-2,1383.18,110.97324,PP
039-2,1387.32,110.90732,PP
039-2,1391.44,110.93744,PP
039-2,1395.56,110.91277,PP
039-2,1399.68,111.42334,PP
039-2,1403.79,112.11052,PP
039-2,1407.9,112.53274,PP
039-2,1412,112.32215,PP
039-2,1416.1,112.31342,PP
039-2,1420.19,112.83029,PP
039-2,1424.27,113.21814,PP
039-2,1428.36,113.42711,PP
039-2,1432.43,113.46718,PP
039-2,1436.5,113.87567,PP
039-2,1440.57,114.33866,PP
039-2,1444.63,114.91439,PP
039-2,1448.69,115.43654,PP
039-2,1452.74,115.83311,PP
039-2,1456.79,116.19216,PP
039-2,1460.83,116.39578,PP
039-2,1464.87,116.69578,PP
039-2,1468.9,116.77659,PP
039-2,1472.93,116.92874,PP
039-2,1476.95,117.08487,PP
039-2,1480.96,117.20379,PP
039-2,1484.98,117.08948,PP
039-2,1488.98,117.16235,PP
039-2,1492.98,117.60679,PP
039-2,1496.98,118.12816,PP
039-2,1500.97,118.3551,PP
039-2,1504.96,118.53668,PP
039-2,1508.94,118.8204,PP
039-2,1512.92,119.0188,PP
039-2,1516.89,119.01784,PP
039-2,1520.85,119.20322,PP
039-2,1524.81,119.43712,PP
039-2,1528.77,119.6611,PP
039-2,1532.72,119.69976,PP
039-2,1536.67,119.67167,PP
039-2,1540.61,119.51645,PP
039-2,1544.54,119.23874,PP
039-2,1548.47,119.15922,PP
039-2,1552.4,119.18258,PP
039-2,1556.32,118.93084,PP
039-2,1560.23,118.87348,PP
039-2,1564.15,118.62433,PP
039-2,1568.05,118.40458,PP
039-2,1571.95,118.144,PP
039-2,1575.84,117.8527,PP
039-2,1579.73,117.72886,PP
039-2,1583.62,117.67505,PP
039-2,1587.5,117.70021,PP
039-2,1591.37,117.70427,PP
039-2,1595.24,117.61964,PP
039-2,1599.11,117.57258,PP
039-2,1602.96,117.42819,PP
039-2,1606.82,117.17462,PP
039-2,1610.67,116.94946,PP
039-2,1614.51,116.92079,PP
039-2,1618.35,116.9096,PP
039-2,1622.18,116.4099,PP
039-2,1626.01,115.96637,PP
039-2,1629.83,115.52659,PP
039-2,1633.65,114.92941,PP
039-2,1637.46,114.40178,PP
039-2,1641.27,113.75141,PP
039-2,1645.07,113.2774,PP
039-2,1648.86,112.706,PP
039-2,1652.66,111.76974,PP
039-2,1656.44,110.33189,PP
039-2,1660.22,108.54469,PP
039-2,1664,106.30134,PP
039-2,1667.77,103.58195,PP
039-2,1671.53,100.78134,PP
039-2,1675.29,97.36367,PP
039-2,1679.05,93.53912,PP
039-2,1682.8,88.77411,PP
039-2,1686.54,82.35954,PP
039-2,1690.28,75.02326,PP
039-2,1694.01,70.62558,PP
039-2,1697.74,68.62388,PP
039-2,1701.46,65.90878,PP
039-2,1705.18,63.38851,PP
039-2,1708.89,63.44342,PP
039-2,1712.6,65.10559,PP
039-2,1716.3,65.85904,PP
039-2,1720,65.25922,PP
039-2,1723.69,64.60461,PP
039-2,1727.38,65.80208,PP
039-2,1731.06,67.56375,PP
039-2,1734.73,68.96546,PP
039-2,1738.4,71.33926,PP
039-2,1742.07,74.88958,PP
039-2,1745.73,77.95413,PP
039-2,1749.38,79.40556,PP
39,1014.48,128.35097,PP
39,1019.01,128.17882,PP
39,1023.54,128.35253,PP
39,1028.07,128.39669,PP
39,1032.59,128.48743,PP
39,1037.1,128.66702,PP
39,1041.62,128.68046,PP
39,1046.12,128.6314,PP
39,1050.62,128.8,PP
39,1055.12,128.96212,PP
39,1059.62,129.10868,PP
39,1064.1,129.24761,PP
39,1068.59,129.51073,PP
39,1073.07,129.83189,PP
39,1077.54,130.1091,PP
39,1082.01,130.16293,PP
39,1086.48,130.11034,PP
39,1090.94,130.04408,PP
39,1095.39,129.89608,PP
39,1099.85,129.79717,PP
39,1104.29,129.79917,PP
39,1108.73,129.95606,PP
39,1113.17,130.05739,PP
39,1117.61,129.99168,PP
39,1122.03,129.8482,PP
39,1126.46,129.63784,PP
39,1130.88,129.49092,PP
39,1135.29,129.34225,PP
39,1139.7,128.93833,PP
39,1144.11,128.17378,PP
39,1148.51,127.15237,PP
39,1152.9,126.10527,PP
39,1157.29,125.25516,PP
39,1161.68,124.33605,PP
39,1166.06,123.24932,PP
39,1170.44,122.11932,PP
39,1174.81,120.99558,PP
39,1179.18,119.6545,PP
39,1183.54,117.9105,PP
39,1187.9,116.36544,PP
39,1192.25,115.77765,PP
39,1196.6,116.19892,PP
39,1200.94,116.95808,PP
39,1205.28,117.53094,PP
39,1209.62,117.81763,PP
39,1213.95,118.18535,PP
39,1218.27,119.02718,PP
39,1222.59,120.37371,PP
39,1226.91,121.7835,PP
39,1231.22,123.03737,PP
39,1235.52,123.96877,PP
39,1239.82,124.63167,PP
39,1244.12,125.02886,PP
39,1248.41,125.31847,PP
39,1252.7,125.4717,PP
39,1256.98,125.52374,PP
39,1261.26,125.60538,PP
39,1265.53,125.73221,PP
39,1269.8,125.91326,PP
39,1274.06,126.02584,PP
39,1278.32,125.91318,PP
39,1282.57,125.77567,PP
39,1286.82,125.46688,PP
39,1291.06,125.1006,PP
39,1295.3,124.77829,PP
39,1299.53,124.28615,PP
39,1303.76,123.84225,PP
39,1307.99,123.57301,PP
39,1312.2,123.49246,PP
39,1316.42,123.39693,PP
39,1320.63,123.09692,PP
39,1324.83,122.74314,PP
39,1329.03,122.1852,PP
39,1333.23,121.44602,PP
39,1337.42,120.62681,PP
39,1341.6,119.77936,PP
39,1345.78,118.80898,PP
39,1349.96,117.72717,PP
39,1354.13,116.33861,PP
39,1358.29,114.73695,PP
39,1362.46,113.28471,PP
39,1366.61,112.19259,PP
39,1370.76,111.27688,PP
39,1374.91,110.53167,PP
39,1379.05,110.40288,PP
39,1383.18,110.38245,PP
39,1387.32,110.20704,PP
39,1391.44,110.10997,PP
39,1395.56,110.02362,PP
39,1399.68,110.59789,PP
39,1403.79,111.3843,PP
39,1407.9,111.88752,PP
39,1412,111.65818,PP
39,1416.1,111.758,PP
39,1420.19,112.23674,PP
39,1424.27,112.68466,PP
39,1428.36,113.07209,PP
39,1432.43,113.22779,PP
39,1436.5,113.70492,PP
39,1440.57,114.087,PP
39,1444.63,114.52817,PP
39,1448.69,114.86722,PP
39,1452.74,115.12089,PP
39,1456.79,115.32699,PP
39,1460.83,115.66935,PP
39,1464.87,115.88634,PP
39,1468.9,116.05759,PP
39,1472.93,116.25527,PP
39,1476.95,116.4891,PP
39,1480.96,116.77006,PP
39,1484.98,116.88691,PP
39,1488.98,117.17524,PP
39,1492.98,117.54142,PP
39,1496.98,117.99552,PP
39,1500.97,118.14532,PP
39,1504.96,118.16727,PP
39,1508.94,118.31788,PP
39,1512.92,118.35073,PP
39,1516.89,118.28882,PP
39,1520.85,118.37511,PP
39,1524.81,118.64609,PP
39,1528.77,118.68809,PP
39,1532.72,118.79718,PP
39,1536.67,118.866,PP
39,1540.61,118.92262,PP
39,1544.54,118.68314,PP
39,1548.47,118.65487,PP
39,1552.4,118.59229,PP
39,1556.32,118.35045,PP
39,1560.23,118.34322,PP
39,1564.15,118.25932,PP
39,1568.05,118.05201,PP
39,1571.95,117.81103,PP
39,1575.84,117.74554,PP
39,1579.73,117.6987,PP
39,1583.62,117.6759,PP
39,1587.5,117.74074,PP
39,1591.37,117.7139,PP
39,1595.24,117.57257,PP
39,1599.11,117.36592,PP
39,1602.96,117.10019,PP
39,1606.82,116.63514,PP
39,1610.67,116.22908,PP
39,1614.51,115.96388,PP
39,1618.35,115.60038,PP
39,1622.18,115.05318,PP
39,1626.01,114.67707,PP
39,1629.83,114.20157,PP
39,1633.65,113.8465,PP
39,1637.46,113.59775,PP
39,1641.27,113.36727,PP
39,1645.07,113.22869,PP
39,1648.86,112.90619,PP
39,1652.66,111.97215,PP
39,1656.44,110.70153,PP
39,1660.22,109.04779,PP
39,1664,106.85793,PP
39,1667.77,104.09315,PP
39,1671.53,101.00509,PP
39,1675.29,97.45509,PP
39,1679.05,93.58368,PP
39,1682.8,88.5507,PP
39,1686.54,82.04988,PP
39,1690.28,74.6459,PP
39,1694.01,70.09766,PP
39,1697.74,68.06646,PP
39,1701.46,65.37732,PP
39,1705.18,62.92467,PP
39,1708.89,63.03462,PP
39,1712.6,64.82317,PP
39,1716.3,65.54032,PP
39,1720,64.9429,PP
39,1723.69,64.18491,PP
39,1727.38,65.50108,PP
39,1731.06,67.26421,PP
39,1734.73,68.78946,PP
39,1738.4,71.09136,PP
39,1742.07,74.78705,PP
39,1745.73,77.65037,PP
39,1749.38,78.93534,PP
042-2,1014.48,84.53236,PP
042-2,1019.01,84.03366,PP
042-2,1023.54,83.66675,PP
042-2,1028.07,83.2898,PP
042-2,1032.59,82.98847,PP
042-2,1037.1,82.68226,PP
042-2,1041.62,82.27891,PP
042-2,1046.12,81.892,PP
042-2,1050.62,81.52847,PP
042-2,1055.12,81.19565,PP
042-2,1059.62,80.88517,PP
042-2,1064.1,80.63444,PP
042-2,1068.59,80.35034,PP
042-2,1073.07,80.13071,PP
042-2,1077.54,79.82668,PP
042-2,1082.01,79.44085,PP
042-2,1086.48,79.06506,PP
042-2,1090.94,78.67153,PP
042-2,1095.39,78.24479,PP
042-2,1099.85,77.78609,PP
042-2,1104.29,77.3241,PP
042-2,1108.73,76.88138,PP
042-2,1113.17,76.4674,PP
042-2,1117.61,76.04442,PP
042-2,1122.03,75.52336,PP
042-2,1126.46,74.95398,PP
042-2,1130.88,74.27177,PP
042-2,1135.29,73.43137,PP
042-2,1139.7,72.33348,PP
042-2,1144.11,70.99393,PP
042-2,1148.51,69.48968,PP
042-2,1152.9,68.15278,PP
042-2,1157.29,67.15371,PP
042-2,1161.68,66.07539,PP
042-2,1166.06,64.56908,PP
042-2,1170.44,62.91497,PP
042-2,1174.81,61.34344,PP
042-2,1179.18,59.85439,PP
042-2,1183.54,58.11929,PP
042-2,1187.9,56.43234,PP
042-2,1192.25,55.51467,PP
042-2,1196.6,55.38465,PP
042-2,1200.94,55.45662,PP
042-2,1205.28,55.4536,PP
042-2,1209.62,55.34291,PP
042-2,1213.95,55.46218,PP
042-2,1218.27,56.23116,PP
042-2,1222.59,57.37972,PP
042-2,1226.91,58.575,PP
042-2,1231.22,59.64149,PP
042-2,1235.52,60.44226,PP
042-2,1239.82,60.91211,PP
042-2,1244.12,61.28727,PP
042-2,1248.41,61.55101,PP
042-2,1252.7,61.64414,PP
042-2,1256.98,61.70639,PP
042-2,1261.26,61.70225,PP
042-2,1265.53,61.59787,PP
042-2,1269.8,61.48642,PP
042-2,1274.06,61.30591,PP
042-2,1278.32,61.0698,PP
042-2,1282.57,60.81214,PP
042-2,1286.82,60.5178,PP
042-2,1291.06,60.20682,PP
042-2,1295.3,59.94552,PP
042-2,1299.53,59.61316,PP
042-2,1303.76,59.27681,PP
042-2,1307.99,59.0388,PP
042-2,1312.2,58.7456,PP
042-2,1316.42,58.42186,PP
042-2,1320.63,58.07299,PP
042-2,1324.83,57.73908,PP
042-2,1329.03,57.23345,PP
042-2,1333.23,56.66571,PP
042-2,1337.42,55.9999,PP
042-2,1341.6,55.22428,PP
042-2,1345.78,54.34379,PP
042-2,1349.96,53.36533,PP
042-2,1354.13,52.09159,PP
042-2,1358.29,50.63609,PP
042-2,1362.46,49.44057,PP
042-2,1366.61,48.42771,PP
042-2,1370.76,47.49065,PP
042-2,1374.91,46.5074,PP
042-2,1379.05,45.63692,PP
042-2,1383.18,44.90522,PP
042-2,1387.32,44.39436,PP
042-2,1391.44,43.81668,PP
042-2,1395.56,43.62458,PP
042-2,1399.68,43.91496,PP
042-2,1403.79,44.22783,PP
042-2,1407.9,44.27507,PP
042-2,1412,43.9872,PP
042-2,1416.1,43.9816,PP
042-2,1420.19,44.12959,PP
042-2,1424.27,44.20611,PP
042-2,1428.36,44.18378,PP
042-2,1432.43,44.14946,PP
042-2,1436.5,44.17864,PP
042-2,1440.57,44.15186,PP
042-2,1444.63,44.23535,PP
042-2,1448.69,44.24371,PP
042-2,1452.74,44.27,PP
042-2,1456.79,44.23285,PP
042-2,1460.83,44.21375,PP
042-2,1464.87,44.18146,PP
042-2,1468.9,44.18037,PP
042-2,1472.93,44.15288,PP
042-2,1476.95,44.07856,PP
042-2,1480.96,43.99579,PP
042-2,1484.98,43.95118,PP
042-2,1488.98,43.89357,PP
042-2,1492.98,43.84668,PP
042-2,1496.98,43.9197,PP
042-2,1500.97,43.90252,PP
042-2,1504.96,43.88346,PP
042-2,1508.94,43.80057,PP
042-2,1512.92,43.73941,PP
042-2,1516.89,43.65557,PP
042-2,1520.85,43.50001,PP
042-2,1524.81,43.38609,PP
042-2,1528.77,43.24655,PP
042-2,1532.72,43.14049,PP
042-2,1536.67,42.93924,PP
042-2,1540.61,42.68664,PP
042-2,1544.54,42.50499,PP
042-2,1548.47,42.30159,PP
042-2,1552.4,42.09961,PP
042-2,1556.32,41.84143,PP
042-2,1560.23,41.645,PP
042-2,1564.15,41.37915,PP
042-2,1568.05,41.17106,PP
042-2,1571.95,40.80955,PP
042-2,1575.84,40.59927,PP
042-2,1579.73,40.30626,PP
042-2,1583.62,40.03576,PP
042-2,1587.5,39.82807,PP
042-2,1591.37,39.5884,PP
042-2,1595.24,39.31695,PP
042-2,1599.11,39.07986,PP
042-2,1602.96,38.70906,PP
042-2,1606.82,38.40972,PP
042-2,1610.67,38.04421,PP
042-2,1614.51,37.69515,PP
042-2,1618.35,37.21187,PP
042-2,1622.18,36.82139,PP
042-2,1626.01,36.35376,PP
042-2,1629.83,35.998,PP
042-2,1633.65,35.70488,PP
042-2,1637.46,35.35712,PP
042-2,1641.27,35.03319,PP
042-2,1645.07,34.81353,PP
042-2,1648.86,34.48028,PP
042-2,1652.66,33.99691,PP
042-2,1656.44,33.42669,PP
042-2,1660.22,32.70061,PP
042-2,1664,31.96802,PP
042-2,1667.77,30.99388,PP
042-2,1671.53,30.04149,PP
042-2,1675.29,28.80214,PP
042-2,1679.05,27.4055,PP
042-2,1682.8,25.5281,PP
042-2,1686.54,23.2666,PP
042-2,1690.28,20.49108,PP
042-2,1694.01,19.19229,PP
042-2,1697.74,18.42691,PP
042-2,1701.46,17.52081,PP
042-2,1705.18,16.57394,PP
042-2,1708.89,16.4345,PP
042-2,1712.6,16.6397,PP
042-2,1716.3,16.64287,PP
042-2,1720,16.34237,PP
042-2,1723.69,15.91174,PP
042-2,1727.38,16.17198,PP
042-2,1731.06,16.68263,PP
042-2,1734.73,16.89902,PP
042-2,1738.4,17.63486,PP
042-2,1742.07,18.54376,PP
042-2,1745.73,19.26747,PP
042-2,1749.38,19.62965,PP
42,1014.48,81.06137,PP
42,1019.01,80.53634,PP
42,1023.54,80.24937,PP
42,1028.07,79.95405,PP
42,1032.59,79.70532,PP
42,1037.1,79.46003,PP
42,1041.62,79.13773,PP
42,1046.12,78.77895,PP
42,1050.62,78.49584,PP
42,1055.12,78.23833,PP
42,1059.62,78.03104,PP
42,1064.1,77.81414,PP
42,1068.59,77.61813,PP
42,1073.07,77.46222,PP
42,1077.54,77.23062,PP
42,1082.01,76.94896,PP
42,1086.48,76.63937,PP
42,1090.94,76.28299,PP
42,1095.39,75.93082,PP
42,1099.85,75.53613,PP
42,1104.29,75.09783,PP
42,1108.73,74.70517,PP
42,1113.17,74.33302,PP
42,1117.61,73.93782,PP
42,1122.03,73.4436,PP
42,1126.46,72.90032,PP
42,1130.88,72.20299,PP
42,1135.29,71.35098,PP
42,1139.7,70.21343,PP
42,1144.11,68.79622,PP
42,1148.51,67.23768,PP
42,1152.9,65.91111,PP
42,1157.29,64.92928,PP
42,1161.68,63.84588,PP
42,1166.06,62.36157,PP
42,1170.44,60.73853,PP
42,1174.81,59.17995,PP
42,1179.18,57.72319,PP
42,1183.54,55.99563,PP
42,1187.9,54.37303,PP
42,1192.25,53.51056,PP
42,1196.6,53.40361,PP
42,1200.94,53.50172,PP
42,1205.28,53.53979,PP
42,1209.62,53.49722,PP
42,1213.95,53.66831,PP
42,1218.27,54.48248,PP
42,1222.59,55.70607,PP
42,1226.91,57.01168,PP
42,1231.22,58.18883,PP
42,1235.52,59.10528,PP
42,1239.82,59.72935,PP
42,1244.12,60.20089,PP
42,1248.41,60.60843,PP
42,1252.7,60.82273,PP
42,1256.98,60.98305,PP
42,1261.26,61.07787,PP
42,1265.53,61.06827,PP
42,1269.8,61.05745,PP
42,1274.06,60.96716,PP
42,1278.32,60.79472,PP
42,1282.57,60.58871,PP
42,1286.82,60.39788,PP
42,1291.06,60.16371,PP
42,1295.3,59.93774,PP
42,1299.53,59.66877,PP
42,1303.76,59.35436,PP
42,1307.99,59.10398,PP
42,1312.2,58.84501,PP
42,1316.42,58.54784,PP
42,1320.63,58.23814,PP
42,1324.83,57.92356,PP
42,1329.03,57.44992,PP
42,1333.23,56.87884,PP
42,1337.42,56.18972,PP
42,1341.6,55.37117,PP
42,1345.78,54.48902,PP
42,1349.96,53.40669,PP
42,1354.13,52.02404,PP
42,1358.29,50.46957,PP
42,1362.46,49.15923,PP
42,1366.61,48.13223,PP
42,1370.76,47.20327,PP
42,1374.91,46.20348,PP
42,1379.05,45.35577,PP
42,1383.18,44.65877,PP
42,1387.32,44.07318,PP
42,1391.44,43.50985,PP
42,1395.56,43.33478,PP
42,1399.68,43.71927,PP
42,1403.79,44.06669,PP
42,1407.9,44.1323,PP
42,1412,43.89453,PP
42,1416.1,43.87095,PP
42,1420.19,44.14559,PP
42,1424.27,44.26046,PP
42,1428.36,44.29952,PP
42,1432.43,44.32054,PP
42,1436.5,44.41564,PP
42,1440.57,44.46071,PP
42,1444.63,44.57235,PP
42,1448.69,44.69449,PP
42,1452.74,44.80548,PP
42,1456.79,44.86428,PP
42,1460.83,44.90005,PP
42,1464.87,44.91239,PP
42,1468.9,44.99281,PP
42,1472.93,45.05311,PP
42,1476.95,44.99969,PP
42,1480.96,44.98682,PP
42,1484.98,44.97228,PP
42,1488.98,44.95671,PP
42,1492.98,44.94044,PP
42,1496.98,45.06307,PP
42,1500.97,45.08683,PP
42,1504.96,45.20578,PP
42,1508.94,45.26743,PP
42,1512.92,45.20124,PP
42,1516.89,45.17889,PP
42,1520.85,45.08033,PP
42,1524.81,45.04578,PP
42,1528.77,44.953,PP
42,1532.72,44.89664,PP
42,1536.67,44.73321,PP
42,1540.61,44.60211,PP
42,1544.54,44.48546,PP
42,1548.47,44.26211,PP
42,1552.4,44.08223,PP
42,1556.32,43.85243,PP
42,1560.23,43.62858,PP
42,1564.15,43.35116,PP
42,1568.05,43.15934,PP
42,1571.95,42.88145,PP
42,1575.84,42.60396,PP
42,1579.73,42.30917,PP
42,1583.62,41.99379,PP
42,1587.5,41.78709,PP
42,1591.37,41.51158,PP
42,1595.24,41.22348,PP
42,1599.11,40.97411,PP
42,1602.96,40.65601,PP
42,1606.82,40.30579,PP
42,1610.67,39.93129,PP
42,1614.51,39.59552,PP
42,1618.35,39.15179,PP
42,1622.18,38.74366,PP
42,1626.01,38.29978,PP
42,1629.83,37.84976,PP
42,1633.65,37.52943,PP
42,1637.46,37.28066,PP
42,1641.27,36.94219,PP
42,1645.07,36.73721,PP
42,1648.86,36.2842,PP
42,1652.66,35.87086,PP
42,1656.44,35.20234,PP
42,1660.22,34.45686,PP
42,1664,33.49485,PP
42,1667.77,32.55233,PP
42,1671.53,31.42515,PP
42,1675.29,30.10384,PP
42,1679.05,28.59247,PP
42,1682.8,26.53095,PP
42,1686.54,24.12295,PP
42,1690.28,21.44999,PP
42,1694.01,19.81259,PP
42,1697.74,19.16789,PP
42,1701.46,18.22582,PP
42,1705.18,17.37048,PP
42,1708.89,17.3459,PP
42,1712.6,17.59196,PP
42,1716.3,17.46348,PP
42,1720,17.24778,PP
42,1723.69,16.97134,PP
42,1727.38,17.03456,PP
42,1731.06,17.57363,PP
42,1734.73,17.76357,PP
42,1738.4,18.50327,PP
42,1742.07,19.41921,PP
42,1745.73,20.09924,PP
