Repository: Plastic-Scanner/Data

# Machine-Learning

Location to host datasets, .cvs's and interactive pythons enviroments

# Avantes_third_dataset

**Data collection with a Avantes industrial spectroscope.**

Machine used: AVASPEC-NIR256-2.0TEC\
Light source: Avalight-HAL  
Date: 19 April 2023

**Workflow:**

1.  Samples used from reference box C

2.  Executed in a Lab environment

3.  Sample is placed on under fiber optic end

4.  Spectrum settles

5.  Spectrum exported as txt  

6.  Step 3, 4 and 5 are repeated three times


**Datastructure:**

Each file starts with:

Integration time \[ms\]: 100,000\
Averaging Nr. \[scans\]: 1\
Smoothing Nr. \[pixels\]: 0\
Data measured with spectrometer [name]: 1204091U1  
**Wave   ;Sample   ;Dark     ;Reference;Reflectance**  
[nm]   ;[counts] ;[counts] ;[counts] ;[%]  
After this the data starts

**Filenaming:**

Each file of the measured plastic has the same setup: (sample
code)\_(type of plastic)\_(fibre code)\_(scan itteration).csv

The file "RefSpectrum.csv" are the measurements taken from one
reference tile (tile provide by Plastic Scanner) with which the plastic
samples were measured. The setup is as follows: RefSpectrum\_(reference
tile)\_(fibre code).csv

**Data processing**

File: data/20230419_avantes_spectrometer_fourth_dataset/014_PP_FCR_3.txt
014_PP_FCR_3
Integration time [ms]: 100,000
Averaging Nr. [scans]: 1
Smoothing Nr. [pixels]: 0
Data measured with spectrometer [name]: 1204091U1
Wave   ;Sample   ;Dark     ;Reference;Reflectance
[nm]   ;[counts] ;[counts] ;[counts] ;[%]

1014,48; 9970,000; 2453,000; 7571,000;146,87378
1019,01;10592,000; 2571,000; 8072,000;145,80985
1023,54;11214,000; 2760,000; 8557,000;145,83405
1028,07;11527,000; 2645,000; 8728,000;146,01348
1032,59;11872,000; 2542,000; 8976,000;145,01088
1037,10;12491,000; 2552,000; 9493,000;143,19262
1041,62;13010,000; 2645,000; 9874,000;143,38083
1046,12;13979,000; 3172,000;10692,000;143,71011
1050,62;13757,000; 2658,000;10426,000;142,88105
1055,12;13988,000; 2509,000;10544,000;142,86248
1059,62;14067,000; 2352,000;10536,000;143,14516
1064,10;14853,000; 2726,000;11217,000;142,82181
1068,59;15391,000; 2932,000;11644,000;143,00964
1073,07;15684,000; 2693,000;11791,000;142,78962
1077,54;15924,000; 2612,000;11902,000;143,29386
1082,01;16417,000; 2824,000;12356,000;142,60386
1086,48;16832,000; 2801,000;12632,000;142,72200
1090,94;16617,000; 2380,000;12314,000;143,31588
1095,39;18122,000; 3344,000;13669,000;143,12833
1099,85;17858,000; 2612,000;13309,000;142,52594
1104,29;18272,000; 2682,000;13632,000;142,37443
1108,73;18222,000; 2312,000;13510,000;142,07894
1113,17;19156,000; 3042,000;14359,000;142,38756
1117,61;19009,000; 2646,000;14198,000;141,64647
1122,03;19613,000; 3046,000;14722,000;141,88935
1126,46;19334,000; 2527,000;14400,000;141,55647
1130,88;19487,000; 2466,000;14495,000;141,49971
1135,29;20206,000; 3111,000;15219,000;141,18764
1139,70;19810,000; 2407,000;14793,000;140,50541
1144,11;19944,000; 2489,000;14967,000;139,88620
1148,51;20049,000; 2565,000;15172,000;138,68486
1152,90;20133,000; 2579,000;15293,000;138,06827
1157,29;19903,000; 2339,000;15111,000;137,51957
1161,68;20243,000; 2547,000;15452,000;137,12515
1166,06;20068,000; 2534,000;15403,000;136,24990
1170,44;19988,000; 2810,000;15520,000;135,15342
1174,81;19110,000; 2521,000;14948,000;133,49159
1179,18;19069,000; 2667,000;15071,000;132,23154
1183,54;18807,000; 2847,000;15116,000;130,08395
1187,90;18490,000; 2891,000;15091,000;127,86066
1192,25;17976,000; 2667,000;14694,000;127,28860
1196,60;17801,000; 2522,000;14434,000;128,26561
1200,94;17878,000; 2733,000;14497,000;128,74022
1205,28;17519,000; 2575,000;14032,000;130,43554
1209,62;17533,000; 2673,000;14073,000;130,35088
1213,95;17534,000; 2827,000;14061,000;130,91508
1218,27;17204,000; 2397,000;13503,000;133,32433
1222,59;17517,000; 3050,000;13756,000;135,12983
1226,91;17513,000; 2791,000;13486,000;137,65311
1231,22;17160,000; 2566,000;13022,000;139,57536
1235,52;16767,000; 2255,000;12518,000;141,40115
1239,82;17084,000; 2660,000;12731,000;143,22312
1244,12;16684,000; 2513,000;12276,000;145,15006
1248,41;16940,000; 2839,000;12479,000;146,27593
1252,70;16008,000; 2157,000;11531,000;147,75976
1256,98;16289,000; 2405,000;11723,000;149,00193
1261,26;16698,000; 2898,000;12129,000;149,49626
1265,53;15808,000; 2242,000;11284,000;150,03318
1269,80;16014,000; 2393,000;11431,000;150,70812
1274,06;16146,000; 2810,000;11639,000;151,04768
1278,32;15828,000; 2550,000;11295,000;151,83533
1282,57;15871,000; 2625,000;11256,000;153,47005
1286,82;15594,000; 2467,000;11002,000;153,80199
1291,06;15749,000; 2738,000;11125,000;155,13294
1295,30;15711,000; 2653,000;11013,000;156,19617
1299,53;15864,000; 2787,000;11181,000;155,78985
1303,76;15639,000; 2600,000;10932,000;156,49304
1307,99;15923,000; 2905,000;11203,000;156,88118
1312,20;15704,000; 2833,000;11044,000;156,75314
1316,42;15079,000; 2476,000;10478,000;157,49813
1320,63;15028,000; 2579,000;10484,000;157,48261
1324,83;14491,000; 2192,000; 9974,000;158,04420
1329,03;14717,000; 2674,000;10257,000;158,81577
1333,23;14394,000; 2468,000; 9986,000;158,63262
1337,42;14655,000; 2764,000;10213,000;159,63217
1341,60;14004,000; 2379,000; 9662,000;159,61829
1345,78;14075,000; 2742,000; 9883,000;158,70326
1349,96;13578,000; 2303,000; 9376,000;159,40902
1354,13;13561,000; 2510,000; 9449,000;159,25926
1358,29;13091,000; 2356,000; 9196,000;156,94444
1362,46;13024,000; 2743,000; 9351,000;155,58414
1366,61;12891,000; 2731,000; 9181,000;157,51938
1370,76;12303,000; 2399,000; 8708,000;156,98209
1374,91;12342,000; 2995,000; 9036,000;154,72604
1379,05;11347,000; 2366,000; 8178,000;154,52512
1383,18;12046,000; 3283,000; 9009,000;153,03877
1387,32;11031,000; 2319,000; 8098,000;150,75273
1391,44;11109,000; 2327,000; 8096,000;152,22742
1395,56;11825,000; 3137,000; 8942,000;149,66408
1399,68;11023,000; 2135,000; 8073,000;149,68003
1403,79;11455,000; 2329,000; 8366,000;151,16780
1407,90;11407,000; 2263,000; 8269,000;152,24775
1412,00;11500,000; 2365,000; 8420,000;150,86705
1416,10;11884,000; 2718,000; 8761,000;151,67963
1420,19;11589,000; 2409,000; 8400,000;153,22984
1424,27;11741,000; 2632,000; 8589,000;152,91254
1428,36;11743,000; 2719,000; 8620,000;152,92323
1432,43;11798,000; 2846,000; 8708,000;152,71238
1436,50;11546,000; 2533,000; 8354,000;154,83594
1440,57;11662,000; 2732,000; 8530,000;154,01863
1444,63;11246,000; 2366,000; 8116,000;154,43478
1448,69;11055,000; 2161,000; 7844,000;156,50185
1452,74;11305,000; 2447,000; 8116,000;156,25331
1456,79;11033,000; 2238,000; 7867,000;156,24445
1460,83;11139,000; 2400,000; 7935,000;157,88618
1464,87;11413,000; 2691,000; 8180,000;158,89962
1468,90;11371,000; 2650,000; 8132,000;159,08428
1472,93;11130,000; 2603,000; 7978,000;158,64186
1476,95;11190,000; 2611,000; 7981,000;159,75791
1480,96;10877,000; 2298,000; 7601,000;161,77635
1484,98;11020,000; 2481,000; 7828,000;159,69703
1488,98;10863,000; 2611,000; 7844,000;157,69157
1492,98;10957,000; 2725,000; 7881,000;159,65865
1496,98;10605,000; 2361,000; 7476,000;161,17302
1500,97;10956,000; 2789,000; 7826,000;162,14016
1504,96;10316,000; 2172,000; 7164,000;163,14103
1508,94;10809,000; 2773,000; 7774,000;160,68786
1512,92;10550,000; 2382,000; 7342,000;164,67742
1516,89;10608,000; 2502,000; 7430,000;164,48864
1520,85;10396,000; 2384,000; 7295,000;163,14396
1524,81;10808,000; 2962,000; 7824,000;161,37392
1528,77;10290,000; 2324,000; 7205,000;163,20426
1532,72;10327,000; 2407,000; 7255,000;163,36634
1536,67;10698,000; 2883,000; 7677,000;163,01627
1540,61;10008,000; 2376,000; 7009,000;164,73128
1544,54;10324,000; 2727,000; 7388,000;162,99077
1548,47; 9795,000; 2158,000; 6748,000;166,38344
1552,40;10195,000; 2615,000; 7147,000;167,25508
1556,32;10073,000; 2575,000; 7088,000;166,14226
1560,23; 9750,000; 2484,000; 6850,000;166,42235
1564,15; 9816,000; 2555,000; 6922,000;166,26975
1568,05; 9669,000; 2399,000; 6734,000;167,70473
1571,95; 9877,000; 2725,000; 6961,000;168,83853
1575,84; 9290,000; 2347,000; 6574,000;164,25361
1579,73; 9459,000; 2624,000; 6795,000;163,86958
1583,62; 9506,000; 2543,000; 6679,000;168,35106
1587,50; 9028,000; 2249,000; 6365,000;164,69874
1591,37; 9554,000; 2806,000; 6870,000;166,04331
1595,24; 9099,000; 2531,000; 6521,000;164,61153
1599,11; 8765,000; 2244,000; 6219,000;164,05031
1602,96; 8799,000; 2333,000; 6225,000;166,13566
1606,82; 8578,000; 2230,000; 6074,000;165,14048
1610,67; 8769,000; 2503,000; 6261,000;166,73763
1614,51; 8925,000; 2689,000; 6400,000;168,04096
1618,35; 8372,000; 2276,000; 5907,000;167,88763
1622,18; 8433,000; 2494,000; 6062,000;166,45179
1626,01; 8341,000; 2495,000; 6059,000;164,02918
1629,83; 8360,000; 2571,000; 6064,000;165,73146
1633,65; 8362,000; 2670,000; 6118,000;165,08121
1637,46; 8056,000; 2400,000; 5785,000;167,09010
1641,27; 7978,000; 2327,000; 5711,000;166,99173
1645,07; 7818,000; 2289,000; 5633,000;165,34091
1648,86; 7768,000; 2319,000; 5590,000;166,58514
1652,66; 7743,000; 2259,000; 5557,000;166,28260
1656,44; 7696,000; 2366,000; 5600,000;164,81138
1660,22; 7733,000; 2535,000; 5719,000;163,25377
1664,00; 7853,000; 2684,000; 5850,000;163,26595
1667,77; 7444,000; 2449,000; 5553,000;160,92139
1671,53; 7309,000; 2433,000; 5436,000;162,37096
1675,29; 7058,000; 2285,000; 5318,000;157,36894
1679,05; 7102,000; 2563,000; 5561,000;151,40093
1682,80; 6758,000; 2442,000; 5389,000;146,45402
1686,54; 6742,000; 2708,000; 5604,000;139,29558
1690,28; 6298,000; 2658,000; 5556,000;125,60386
1694,01; 5715,000; 2248,000; 5057,000;123,42471
1697,74; 5705,000; 2391,000; 5182,000;118,73880
1701,46; 5737,000; 2601,000; 5350,000;114,07785
1705,18; 5287,000; 2310,000; 4996,000;110,83395
1708,89; 5135,000; 2233,000; 4884,000;109,46813
1712,60; 5559,000; 2612,000; 5224,000;112,82542
1716,30; 5600,000; 2623,000; 5179,000;116,47105
1720,00; 5542,000; 2660,000; 5201,000;113,41991
1723,69; 5341,000; 2563,000; 5072,000;110,72140
1727,38; 4943,000; 2204,000; 4712,000;109,21053
1731,06; 5327,000; 2496,000; 4968,000;114,52265
1734,73; 5262,000; 2459,000; 4917,000;114,03580
1738,40; 5145,000; 2292,000; 4734,000;116,83047
1742,07; 5642,000; 2663,000; 5138,000;120,36364
1745,73; 5473,000; 2312,000; 4760,000;129,12582
1749,38; 5811,000; 2592,000; 5014,000;132,90669
1753,03; 5759,000; 2685,000; 5008,000;132,32889
1756,67; 5568,000; 2466,000; 4783,000;133,88002
1760,31; 5725,000; 2637,000; 4863,000;138,72417
1763,94; 5600,000; 2564,000; 4778,000;137,12737
1767,57; 5547,000; 2562,000; 4713,000;138,77266
1771,19; 5367,000; 2442,000; 4522,000;140,62500
1774,81; 5510,000; 2565,000; 4651,000;141,17929
1778,42; 5564,000; 2584,000; 4617,000;146,58141
1782,03; 5356,000; 2412,000; 4445,000;144,81062
1785,63; 5279,000; 2341,000; 4330,000;147,71242
1789,22; 5313,000; 2405,000; 4385,000;146,86869
1792,81; 5129,000; 2278,000; 4185,000;149,50184
1796,40; 5032,000; 2182,000; 4076,000;150,47518
1799,98; 5450,000; 2714,000; 4598,000;145,22293
1803,55; 5173,000; 2460,000; 4327,000;145,31334
1807,12; 5020,000; 2348,000; 4172,000;146,49123
1810,68; 5638,000; 2987,000; 4794,000;146,70725
1814,24; 4932,000; 2255,000; 4030,000;150,81690
1817,79; 5333,000; 2759,000; 4513,000;146,75029
1821,34; 5498,000; 2932,000; 4641,000;150,14628
1824,88; 4912,000; 2324,000; 4030,000;151,69988
1828,41; 5085,000; 2587,000; 4283,000;147,28774
1831,94; 4902,000; 2421,000; 4081,000;149,45783
1835,47; 4682,000; 2217,000; 3864,000;149,66606
1838,99; 5097,000; 2598,000; 4226,000;153,50123
1842,50; 4924,000; 2418,000; 4025,000;155,94275
1846,01; 4760,000; 2307,000; 3885,000;155,44994
1849,51; 4605,000; 2156,000; 3694,000;159,23277
1853,01; 4749,000; 2262,000; 3774,000;164,48413
1856,50; 5604,000; 3049,000; 4559,000;169,20530
1859,99; 4692,000; 2201,000; 3668,000;169,80232
1863,47; 4994,000; 2547,000; 3994,000;169,10850
1866,94; 4702,000; 2314,000; 3711,000;170,93772
1870,41; 5138,000; 2737,000; 4119,000;173,73372
1873,88; 4860,000; 2520,000; 3897,000;169,93464
1877,34; 5052,000; 2792,000; 4172,000;163,76812
1880,79; 4911,000; 2713,000; 4037,000;166,01208
1884,24; 4915,000; 2665,000; 3995,000;169,17293
1887,68; 4507,000; 2302,000; 3591,000;171,06284
1891,12; 4382,000; 2172,000; 3462,000;171,31783
1894,55; 4498,000; 2296,000; 3582,000;171,22862
1897,98; 4739,000; 2564,000; 3828,000;172,07278
1901,40; 4495,000; 2344,000; 3603,000;170,84988

File: data/20230419_avantes_spectrometer_fourth_dataset/042white_PP_FCR_2.txt
042white_PP_FCR_2
Integration time [ms]: 100,000
Averaging Nr. [scans]: 1
Smoothing Nr. [pixels]: 0
Data measured with spectrometer [name]: 1204091U1
Wave   ;Sample   ;Dark     ;Reference;Reflectance
[nm]   ;[counts] ;[counts] ;[counts] ;[%]

1014,48; 9199,000; 2453,000; 7571,000;131,80930
1019,01; 9764,000; 2571,000; 8072,000;130,75804
1023,54;10328,000; 2760,000; 8557,000;130,55028
1028,07;10577,000; 2645,000; 8728,000;130,39619
1032,59;10879,000; 2542,000; 8976,000;129,57725
1037,10;11441,000; 2552,000; 9493,000;128,06512
1041,62;11900,000; 2645,000; 9874,000;128,02601
1046,12;12766,000; 3172,000;10692,000;127,57979
1050,62;12540,000; 2658,000;10426,000;127,21421
1055,12;12715,000; 2509,000;10544,000;127,01929
1059,62;12736,000; 2352,000;10536,000;126,88172
1064,10;13510,000; 2726,000;11217,000;127,00506
1068,59;13989,000; 2932,000;11644,000;126,91690
1073,07;14194,000; 2693,000;11791,000;126,41240
1077,54;14405,000; 2612,000;11902,000;126,94295
1082,01;14862,000; 2824,000;12356,000;126,29039
1086,48;15233,000; 2801,000;12632,000;126,45713
1090,94;14980,000; 2380,000;12314,000;126,83713
1095,39;16407,000; 3344,000;13669,000;126,51816
1099,85;16098,000; 2612,000;13309,000;126,07273
1104,29;16459,000; 2682,000;13632,000;125,81735
1108,73;16388,000; 2312,000;13510,000;125,70102
1113,17;17200,000; 3042,000;14359,000;125,10383
1117,61;17013,000; 2646,000;14198,000;124,36807
1122,03;17537,000; 3046,000;14722,000;124,10928
1126,46;17169,000; 2527,000;14400,000;123,32182
1130,88;17208,000; 2466,000;14495,000;122,55383
1135,29;17830,000; 3111,000;15219,000;121,56426
1139,70;17306,000; 2407,000;14793,000;120,28904
1144,11;17298,000; 2489,000;14967,000;118,68088
1148,51;17234,000; 2565,000;15172,000;116,35599
1152,90;17120,000; 2579,000;15293,000;114,36999
1157,29;16837,000; 2339,000;15111,000;113,51394
1161,68;17057,000; 2547,000;15452,000;112,43704
1166,06;16777,000; 2534,000;15403,000;110,67682
1170,44;16645,000; 2810,000;15520,000;108,85130
1174,81;15788,000; 2521,000;14948,000;106,75948
1179,18;15636,000; 2667,000;15071,000;104,55498
1183,54;15356,000; 2847,000;15116,000;101,95615
1187,90;15026,000; 2891,000;15091,000;99,46721
1192,25;14502,000; 2667,000;14694,000;98,40359
1196,60;14240,000; 2522,000;14434,000;98,37139
1200,94;14368,000; 2733,000;14497,000;98,90343
1205,28;13988,000; 2575,000;14032,000;99,61596
1209,62;13997,000; 2673,000;14073,000;99,33333
1213,95;14081,000; 2827,000;14061,000;100,17803
1218,27;13662,000; 2397,000;13503,000;101,43166
1222,59;14198,000; 3050,000;13756,000;104,12853
1226,91;14222,000; 2791,000;13486,000;106,88172
1231,22;14032,000; 2566,000;13022,000;109,65953
1235,52;13740,000; 2255,000;12518,000;111,90685
1239,82;14125,000; 2660,000;12731,000;113,84172
1244,12;13791,000; 2513,000;12276,000;115,51777
1248,41;14073,000; 2839,000;12479,000;116,53527
1252,70;13200,000; 2157,000;11531,000;117,80457
1256,98;13532,000; 2405,000;11723,000;119,41404
1261,26;13962,000; 2898,000;12129,000;119,85700
1265,53;13127,000; 2242,000;11284,000;120,38266
1269,80;13346,000; 2393,000;11431,000;121,18832
1274,06;13542,000; 2810,000;11639,000;121,55397
1278,32;13230,000; 2550,000;11295,000;122,12693
1282,57;13233,000; 2625,000;11256,000;122,90580
1286,82;13001,000; 2467,000;11002,000;123,42121
1291,06;13083,000; 2738,000;11125,000;123,34565
1295,30;13021,000; 2653,000;11013,000;124,01914
1299,53;13209,000; 2787,000;11181,000;124,16011
1303,76;12938,000; 2600,000;10932,000;124,07585
1307,99;13210,000; 2905,000;11203,000;124,18655
1312,20;13001,000; 2833,000;11044,000;123,83388
1316,42;12400,000; 2476,000;10478,000;124,01900
1320,63;12360,000; 2579,000;10484,000;123,73182
1324,83;11845,000; 2192,000; 9974,000;124,04266
1329,03;12085,000; 2674,000;10257,000;124,10655
1333,23;11756,000; 2468,000; 9986,000;123,54350
1337,42;11932,000; 2764,000;10213,000;123,07692
1341,60;11342,000; 2379,000; 9662,000;123,06742
1345,78;11478,000; 2742,000; 9883,000;122,33581
1349,96;10788,000; 2303,000; 9376,000;119,96324
1354,13;10700,000; 2510,000; 9449,000;118,02853
1358,29;10272,000; 2356,000; 9196,000;115,73099
1362,46;10309,000; 2743,000; 9351,000;114,49758
1366,61;10063,000; 2731,000; 9181,000;113,67442
1370,76; 9454,000; 2399,000; 8708,000;111,82438
1374,91; 9704,000; 2995,000; 9036,000;111,05777
1379,05; 8776,000; 2366,000; 8178,000;110,28906
1383,18; 9454,000; 3283,000; 9009,000;107,77157
1387,32; 8467,000; 2319,000; 8098,000;106,38519
1391,44; 8463,000; 2327,000; 8096,000;106,36159
1395,56; 9282,000; 3137,000; 8942,000;105,85702
1399,68; 8436,000; 2135,000; 8073,000;106,11317
1403,79; 8787,000; 2329,000; 8366,000;106,97366
1407,90; 8641,000; 2263,000; 8269,000;106,19381
1412,00; 8789,000; 2365,000; 8420,000;106,09414
1416,10; 9171,000; 2718,000; 8761,000;106,78471
1420,19; 8874,000; 2409,000; 8400,000;107,91187
1424,27; 9039,000; 2632,000; 8589,000;107,55414
1428,36; 9086,000; 2719,000; 8620,000;107,89697
1432,43; 9204,000; 2846,000; 8708,000;108,46128
1436,50; 8953,000; 2533,000; 8354,000;110,29033
1440,57; 9131,000; 2732,000; 8530,000;110,36564
1444,63; 8725,000; 2366,000; 8116,000;110,59130
1448,69; 8489,000; 2161,000; 7844,000;111,34964
1452,74; 8766,000; 2447,000; 8116,000;111,46587
1456,79; 8536,000; 2238,000; 7867,000;111,88488
1460,83; 8657,000; 2400,000; 7935,000;113,04426
1464,87; 8914,000; 2691,000; 8180,000;113,37220
1468,90; 8944,000; 2650,000; 8132,000;114,81211
1472,93; 8807,000; 2603,000; 7978,000;115,42326
1476,95; 8732,000; 2611,000; 7981,000;113,98510
1480,96; 8472,000; 2298,000; 7601,000;116,42467
1484,98; 8627,000; 2481,000; 7828,000;114,94296
1488,98; 8620,000; 2611,000; 7844,000;114,82897
1492,98; 8699,000; 2725,000; 7881,000;115,86501
1496,98; 8320,000; 2361,000; 7476,000;116,50049
1500,97; 8710,000; 2789,000; 7826,000;117,55013
1504,96; 8015,000; 2172,000; 7164,000;117,04728
1508,94; 8636,000; 2773,000; 7774,000;117,23655
1512,92; 8269,000; 2382,000; 7342,000;118,68952
1516,89; 8382,000; 2502,000; 7430,000;119,31818
1520,85; 8205,000; 2384,000; 7295,000;118,52983
1524,81; 8781,000; 2962,000; 7824,000;119,68326
1528,77; 8142,000; 2324,000; 7205,000;119,19689
1532,72; 8166,000; 2407,000; 7255,000;118,79125
1536,67; 8619,000; 2883,000; 7677,000;119,64956
1540,61; 7962,000; 2376,000; 7009,000;120,56983
1544,54; 8322,000; 2727,000; 7388,000;120,03862
1548,47; 7731,000; 2158,000; 6748,000;121,41612
1552,40; 8131,000; 2615,000; 7147,000;121,71227
1556,32; 8055,000; 2575,000; 7088,000;121,42699
1560,23; 7781,000; 2484,000; 6850,000;121,32387
1564,15; 7801,000; 2555,000; 6922,000;120,12823
1568,05; 7627,000; 2399,000; 6734,000;120,59977
1571,95; 7879,000; 2725,000; 6961,000;121,67139
1575,84; 7415,000; 2347,000; 6574,000;119,89591
1579,73; 7644,000; 2624,000; 6795,000;120,35483
1583,62; 7484,000; 2543,000; 6679,000;119,46325
1587,50; 7149,000; 2249,000; 6365,000;119,04762
1591,37; 7631,000; 2806,000; 6870,000;118,72539
1595,24; 7251,000; 2531,000; 6521,000;118,29574
1599,11; 6904,000; 2244,000; 6219,000;117,23270
1602,96; 6926,000; 2333,000; 6225,000;118,01131
1606,82; 6754,000; 2230,000; 6074,000;117,68991
1610,67; 6959,000; 2503,000; 6261,000;118,57371
1614,51; 7107,000; 2689,000; 6400,000;119,05147
1618,35; 6596,000; 2276,000; 5907,000;118,97549
1622,18; 6677,000; 2494,000; 6062,000;117,23655
1626,01; 6611,000; 2495,000; 6059,000;115,48822
1629,83; 6607,000; 2571,000; 6064,000;115,54538
1633,65; 6623,000; 2670,000; 6118,000;114,64617
1637,46; 6290,000; 2400,000; 5785,000;114,91876
1641,27; 6226,000; 2327,000; 5711,000;115,21868
1645,07; 6129,000; 2289,000; 5633,000;114,83254
1648,86; 6093,000; 2319,000; 5590,000;115,37756
1652,66; 6035,000; 2259,000; 5557,000;114,49363
1656,44; 6065,000; 2366,000; 5600,000;114,37848
1660,22; 6097,000; 2535,000; 5719,000;111,87186
1664,00; 6232,000; 2684,000; 5850,000;112,06570
1667,77; 5852,000; 2449,000; 5553,000;109,63273
1671,53; 5721,000; 2433,000; 5436,000;109,49051
1675,29; 5520,000; 2285,000; 5318,000;106,66007
1679,05; 5672,000; 2563,000; 5561,000;103,70247
1682,80; 5414,000; 2442,000; 5389,000;100,84832
1686,54; 5482,000; 2708,000; 5604,000;95,78729
1690,28; 5238,000; 2658,000; 5556,000;89,02692
1694,01; 4668,000; 2248,000; 5057,000;86,15166
1697,74; 4782,000; 2391,000; 5182,000;85,66822
1701,46; 4937,000; 2601,000; 5350,000;84,97636
1705,18; 4585,000; 2310,000; 4996,000;84,69844
1708,89; 4443,000; 2233,000; 4884,000;83,36477
1712,60; 4820,000; 2612,000; 5224,000;84,53292
1716,30; 4785,000; 2623,000; 5179,000;84,58529
1720,00; 4778,000; 2660,000; 5201,000;83,35301
1723,69; 4686,000; 2563,000; 5072,000;84,61538
1727,38; 4329,000; 2204,000; 4712,000;84,72887
1731,06; 4616,000; 2496,000; 4968,000;85,76052
1734,73; 4562,000; 2459,000; 4917,000;85,55736
1738,40; 4415,000; 2292,000; 4734,000;86,93694
1742,07; 4847,000; 2663,000; 5138,000;88,24242
1745,73; 4504,000; 2312,000; 4760,000;89,54248
1749,38; 4778,000; 2592,000; 5014,000;90,25599
1753,03; 4847,000; 2685,000; 5008,000;93,06931
1756,67; 4599,000; 2466,000; 4783,000;92,05870
1760,31; 4727,000; 2637,000; 4863,000;93,89039
1763,94; 4616,000; 2564,000; 4778,000;92,68293
1767,57; 4537,000; 2562,000; 4713,000;91,81776
1771,19; 4469,000; 2442,000; 4522,000;97,45192
1774,81; 4593,000; 2565,000; 4651,000;97,21956
1778,42; 4623,000; 2584,000; 4617,000;100,29513
1782,03; 4436,000; 2412,000; 4445,000;99,55730
1785,63; 4370,000; 2341,000; 4330,000;102,01106
1789,22; 4454,000; 2405,000; 4385,000;103,48485
1792,81; 4262,000; 2278,000; 4185,000;104,03776
1796,40; 4127,000; 2182,000; 4076,000;102,69271
1799,98; 4642,000; 2714,000; 4598,000;102,33546
1803,55; 4341,000; 2460,000; 4327,000;100,74987
1807,12; 4167,000; 2348,000; 4172,000;99,72588
1810,68; 4801,000; 2987,000; 4794,000;100,38738
1814,24; 4075,000; 2255,000; 4030,000;102,53521
1817,79; 4557,000; 2759,000; 4513,000;102,50855
1821,34; 4724,000; 2932,000; 4641,000;104,85664
1824,88; 4097,000; 2324,000; 4030,000;103,92732
1828,41; 4326,000; 2587,000; 4283,000;102,53538
1831,94; 4187,000; 2421,000; 4081,000;106,38554
1835,47; 3996,000; 2217,000; 3864,000;108,01457
1838,99; 4362,000; 2598,000; 4226,000;108,35381
1842,50; 4152,000; 2418,000; 4025,000;107,90292
1846,01; 4049,000; 2307,000; 3885,000;110,39290
1849,51; 3845,000; 2156,000; 3694,000;109,81795
1853,01; 3974,000; 2262,000; 3774,000;113,22751
1856,50; 4757,000; 3049,000; 4559,000;113,11258
1859,99; 3858,000; 2201,000; 3668,000;112,95160
1863,47; 4212,000; 2547,000; 3994,000;115,06565
1866,94; 3942,000; 2314,000; 3711,000;116,53543
1870,41; 4381,000; 2737,000; 4119,000;118,95803
1873,88; 4190,000; 2520,000; 3897,000;121,27814
1877,34; 4423,000; 2792,000; 4172,000;118,18841
1880,79; 4296,000; 2713,000; 4037,000;119,56193
1884,24; 4247,000; 2665,000; 3995,000;118,94737
1887,68; 3880,000; 2302,000; 3591,000;122,42048
1891,12; 3737,000; 2172,000; 3462,000;121,31783
1894,55; 3841,000; 2296,000; 3582,000;120,13997
1897,98; 4098,000; 2564,000; 3828,000;121,36076
1901,40; 3857,000; 2344,000; 3603,000;120,17474

File: data/20230419_avantes_spectrometer_fourth_dataset/119_PET_FCR_2.txt
119_PET_FCR_2
Integration time [ms]: 100,000
Averaging Nr. [scans]: 1
Smoothing Nr. [pixels]: 0
Data measured with spectrometer [name]: 1204091U1
Wave   ;Sample   ;Dark     ;Reference;Reflectance
[nm]   ;[counts] ;[counts] ;[counts] ;[%]

1014,48; 6541,000; 2453,000; 7571,000;79,87495
1019,01; 6895,000; 2571,000; 8072,000;78,60389
1023,54; 7289,000; 2760,000; 8557,000;78,12662
1028,07; 7371,000; 2645,000; 8728,000;77,69193
1032,59; 7492,000; 2542,000; 8976,000;76,93503
1037,10; 7804,000; 2552,000; 9493,000;75,66633
1041,62; 8101,000; 2645,000; 9874,000;75,47379
1046,12; 8794,000; 3172,000;10692,000;74,76064
1050,62; 8443,000; 2658,000;10426,000;74,47219
1055,12; 8436,000; 2509,000;10544,000;73,76478
1059,62; 8344,000; 2352,000;10536,000;73,21603
1064,10; 8904,000; 2726,000;11217,000;72,75939
1068,59; 9231,000; 2932,000;11644,000;72,30257
1073,07; 9229,000; 2693,000;11791,000;71,83996
1077,54; 9256,000; 2612,000;11902,000;71,51776
1082,01; 9602,000; 2824,000;12356,000;71,10785
1086,48; 9756,000; 2801,000;12632,000;70,74560
1090,94; 9389,000; 2380,000;12314,000;70,55567
1095,39;10562,000; 3344,000;13669,000;69,90799
1099,85;10008,000; 2612,000;13309,000;69,14088
1104,29;10151,000; 2682,000;13632,000;68,21005
1108,73; 9776,000; 2312,000;13510,000;66,65476
1113,17;10340,000; 3042,000;14359,000;64,48705
1117,61; 9835,000; 2646,000;14198,000;62,23165
1122,03;10066,000; 3046,000;14722,000;60,12333
1126,46; 9413,000; 2527,000;14400,000;57,99714
1130,88; 9412,000; 2466,000;14495,000;57,74379
1135,29;10254,000; 3111,000;15219,000;58,99405
1139,70; 9925,000; 2407,000;14793,000;60,69756
1144,11;10177,000; 2489,000;14967,000;61,61244
1148,51;10268,000; 2565,000;15172,000;61,10098
1152,90;10286,000; 2579,000;15293,000;60,61822
1157,29; 9965,000; 2339,000;15111,000;59,70874
1161,68;10216,000; 2547,000;15452,000;59,42658
1166,06;10056,000; 2534,000;15403,000;58,45054
1170,44;10186,000; 2810,000;15520,000;58,03304
1174,81; 9707,000; 2521,000;14948,000;57,82570
1179,18; 9874,000; 2667,000;15071,000;58,10223
1183,54;10078,000; 2847,000;15116,000;58,93716
1187,90;10182,000; 2891,000;15091,000;59,76230
1192,25; 9987,000; 2667,000;14694,000;60,86306
1196,60; 9855,000; 2522,000;14434,000;61,55977
1200,94;10037,000; 2733,000;14497,000;62,08773
1205,28; 9781,000; 2575,000;14032,000;62,89605
1209,62; 9859,000; 2673,000;14073,000;63,03509
1213,95; 9943,000; 2827,000;14061,000;63,34342
1218,27; 9445,000; 2397,000;13503,000;63,46119
1222,59; 9854,000; 3050,000;13756,000;63,55315
1226,91; 9592,000; 2791,000;13486,000;63,59046
1231,22; 9223,000; 2566,000;13022,000;63,66679
1235,52; 8759,000; 2255,000;12518,000;63,37328
1239,82; 9086,000; 2660,000;12731,000;63,80697
1244,12; 8685,000; 2513,000;12276,000;63,21827
1248,41; 8924,000; 2839,000;12479,000;63,12241
1252,70; 8059,000; 2157,000;11531,000;62,96138
1256,98; 8283,000; 2405,000;11723,000;63,08221
1261,26; 8693,000; 2898,000;12129,000;62,77760
1265,53; 7928,000; 2242,000;11284,000;62,88432
1269,80; 8044,000; 2393,000;11431,000;62,52489
1274,06; 8353,000; 2810,000;11639,000;62,78174
1278,32; 8035,000; 2550,000;11295,000;62,72156
1282,57; 8018,000; 2625,000;11256,000;62,48407
1286,82; 7782,000; 2467,000;11002,000;62,27299
1291,06; 7958,000; 2738,000;11125,000;62,23918
1295,30; 7872,000; 2653,000;11013,000;62,42823
1299,53; 7957,000; 2787,000;11181,000;61,59161
1303,76; 7735,000; 2600,000;10932,000;61,62986
1307,99; 8005,000; 2905,000;11203,000;61,46059
1312,20; 7835,000; 2833,000;11044,000;60,91828
1316,42; 7338,000; 2476,000;10478,000;60,75981
1320,63; 7360,000; 2579,000;10484,000;60,48071
1324,83; 6849,000; 2192,000; 9974,000;59,84323
1329,03; 7170,000; 2674,000;10257,000;59,29052
1333,23; 6857,000; 2468,000; 9986,000;58,37989
1337,42; 7089,000; 2764,000;10213,000;58,06148
1341,60; 6560,000; 2379,000; 9662,000;57,40766
1345,78; 6754,000; 2742,000; 9883,000;56,18261
1349,96; 6205,000; 2303,000; 9376,000;55,16754
1354,13; 6266,000; 2510,000; 9449,000;54,12884
1358,29; 6028,000; 2356,000; 9196,000;53,68421
1362,46; 6280,000; 2743,000; 9351,000;53,52603
1366,61; 6147,000; 2731,000; 9181,000;52,96124
1370,76; 5728,000; 2399,000; 8708,000;52,76589
1374,91; 6173,000; 2995,000; 9036,000;52,60718
1379,05; 5480,000; 2366,000; 8178,000;53,57880
1383,18; 6302,000; 3283,000; 9009,000;52,72441
1387,32; 5349,000; 2319,000; 8098,000;52,43122
1391,44; 5344,000; 2327,000; 8096,000;52,29676
1395,56; 6138,000; 3137,000; 8942,000;51,69681
1399,68; 5154,000; 2135,000; 8073,000;50,84203
1403,79; 5349,000; 2329,000; 8366,000;50,02485
1407,90; 5234,000; 2263,000; 8269,000;49,46720
1412,00; 5358,000; 2365,000; 8420,000;49,43022
1416,10; 5697,000; 2718,000; 8761,000;49,29671
1420,19; 5391,000; 2409,000; 8400,000;49,77466
1424,27; 5622,000; 2632,000; 8589,000;50,19305
1428,36; 5695,000; 2719,000; 8620,000;50,43213
1432,43; 5809,000; 2846,000; 8708,000;50,54589
1436,50; 5536,000; 2533,000; 8354,000;51,58907
1440,57; 5739,000; 2732,000; 8530,000;51,86271
1444,63; 5365,000; 2366,000; 8116,000;52,15652
1448,69; 5149,000; 2161,000; 7844,000;52,57786
1452,74; 5458,000; 2447,000; 8116,000;53,11342
1456,79; 5222,000; 2238,000; 7867,000;53,01119
1460,83; 5395,000; 2400,000; 7935,000;54,11021
1464,87; 5674,000; 2691,000; 8180,000;54,34505
1468,90; 5664,000; 2650,000; 8132,000;54,97993
1472,93; 5577,000; 2603,000; 7978,000;55,33023
1476,95; 5583,000; 2611,000; 7981,000;55,34451
1480,96; 5299,000; 2298,000; 7601,000;56,59061
1484,98; 5491,000; 2481,000; 7828,000;56,29325
1488,98; 5560,000; 2611,000; 7844,000;56,35391
1492,98; 5634,000; 2725,000; 7881,000;56,41971
1496,98; 5251,000; 2361,000; 7476,000;56,50049
1500,97; 5667,000; 2789,000; 7826,000;57,13718
1504,96; 5023,000; 2172,000; 7164,000;57,11138
1508,94; 5630,000; 2773,000; 7774,000;57,12857
1512,92; 5175,000; 2382,000; 7342,000;56,31048
1516,89; 5281,000; 2502,000; 7430,000;56,39205
1520,85; 5157,000; 2384,000; 7295,000;56,46508
1524,81; 5697,000; 2962,000; 7824,000;56,25257
1528,77; 5055,000; 2324,000; 7205,000;55,95165
1532,72; 5115,000; 2407,000; 7255,000;55,85809
1536,67; 5570,000; 2883,000; 7677,000;56,04923
1540,61; 4994,000; 2376,000; 7009,000;56,50766
1544,54; 5340,000; 2727,000; 7388,000;56,06093
1548,47; 4753,000; 2158,000; 6748,000;56,53595
1552,40; 5171,000; 2615,000; 7147,000;56,39894
1556,32; 5133,000; 2575,000; 7088,000;56,68070
1560,23; 4969,000; 2484,000; 6850,000;56,91709
1564,15; 5034,000; 2555,000; 6922,000;56,76666
1568,05; 4872,000; 2399,000; 6734,000;57,04729
1571,95; 5173,000; 2725,000; 6961,000;57,79037
1575,84; 4788,000; 2347,000; 6574,000;57,74781
1579,73; 4998,000; 2624,000; 6795,000;56,91681
1583,62; 4915,000; 2543,000; 6679,000;57,35010
1587,50; 4592,000; 2249,000; 6365,000;56,92420
1591,37; 5110,000; 2806,000; 6870,000;56,69291
1595,24; 4746,000; 2531,000; 6521,000;55,51378
1599,11; 4443,000; 2244,000; 6219,000;55,32075
1602,96; 4449,000; 2333,000; 6225,000;54,36793
1606,82; 4276,000; 2230,000; 6074,000;53,22581
1610,67; 4477,000; 2503,000; 6261,000;52,52794
1614,51; 4585,000; 2689,000; 6400,000;51,09135
1618,35; 4121,000; 2276,000; 5907,000;50,81245
1622,18; 4296,000; 2494,000; 6062,000;50,50448
1626,01; 4218,000; 2495,000; 6059,000;48,34456
1629,83; 4244,000; 2571,000; 6064,000;47,89579
1633,65; 4272,000; 2670,000; 6118,000;46,46172
1637,46; 3902,000; 2400,000; 5785,000;44,37223
1641,27; 3734,000; 2327,000; 5711,000;41,57801
1645,07; 3643,000; 2289,000; 5633,000;40,49043
1648,86; 3602,000; 2319,000; 5590,000;39,22348
1652,66; 3490,000; 2259,000; 5557,000;37,32565
1656,44; 3555,000; 2366,000; 5600,000;36,76562
1660,22; 3709,000; 2535,000; 5719,000;36,87186
1664,00; 3885,000; 2684,000; 5850,000;37,93430
1667,77; 3641,000; 2449,000; 5553,000;38,40206
1671,53; 3667,000; 2433,000; 5436,000;41,09224
1675,29; 3551,000; 2285,000; 5318,000;41,74085
1679,05; 3818,000; 2563,000; 5561,000;41,86124
1682,80; 3696,000; 2442,000; 5389,000;42,55175
1686,54; 3968,000; 2708,000; 5604,000;43,50829
1690,28; 3985,000; 2658,000; 5556,000;45,79020
1694,01; 3573,000; 2248,000; 5057,000;47,16981
1697,74; 3679,000; 2391,000; 5182,000;46,14833
1701,46; 3870,000; 2601,000; 5350,000;46,16224
1705,18; 3566,000; 2310,000; 4996,000;46,76098
1708,89; 3472,000; 2233,000; 4884,000;46,73708
1712,60; 3850,000; 2612,000; 5224,000;47,39663
1716,30; 3847,000; 2623,000; 5179,000;47,88732
1720,00; 3871,000; 2660,000; 5201,000;47,65840
1723,69; 3793,000; 2563,000; 5072,000;49,02352
1727,38; 3456,000; 2204,000; 4712,000;49,92026
1731,06; 3755,000; 2496,000; 4968,000;50,93042
1734,73; 3723,000; 2459,000; 4917,000;51,42392
1738,40; 3607,000; 2292,000; 4734,000;53,84930
1742,07; 3980,000; 2663,000; 5138,000;53,21212
1745,73; 3664,000; 2312,000; 4760,000;55,22876
1749,38; 3917,000; 2592,000; 5014,000;54,70685
1753,03; 4021,000; 2685,000; 5008,000;57,51184
1756,67; 3749,000; 2466,000; 4783,000;55,37333
1760,31; 3908,000; 2637,000; 4863,000;57,09793
1763,94; 3816,000; 2564,000; 4778,000;56,54923
1767,57; 3788,000; 2562,000; 4713,000;56,99675
1771,19; 3684,000; 2442,000; 4522,000;59,71154
1774,81; 3814,000; 2565,000; 4651,000;59,87536
1778,42; 3804,000; 2584,000; 4617,000;60,00984
1782,03; 3656,000; 2412,000; 4445,000;61,19036
1785,63; 3568,000; 2341,000; 4330,000;61,68929
1789,22; 3660,000; 2405,000; 4385,000;63,38384
1792,81; 3499,000; 2278,000; 4185,000;64,02727
1796,40; 3430,000; 2182,000; 4076,000;65,89229
1799,98; 3924,000; 2714,000; 4598,000;64,22505
1803,55; 3684,000; 2460,000; 4327,000;65,55972
1807,12; 3560,000; 2348,000; 4172,000;66,44737
1810,68; 4211,000; 2987,000; 4794,000;67,73658
1814,24; 3461,000; 2255,000; 4030,000;67,94366
1817,79; 3968,000; 2759,000; 4513,000;68,92816
1821,34; 4128,000; 2932,000; 4641,000;69,98245
1824,88; 3512,000; 2324,000; 4030,000;69,63658
1828,41; 3785,000; 2587,000; 4283,000;70,63679
1831,94; 3606,000; 2421,000; 4081,000;71,38554
1835,47; 3414,000; 2217,000; 3864,000;72,67760
1838,99; 3770,000; 2598,000; 4226,000;71,99017
1842,50; 3614,000; 2418,000; 4025,000;74,42439
1846,01; 3486,000; 2307,000; 3885,000;74,71483
1849,51; 3275,000; 2156,000; 3694,000;72,75683
1853,01; 3377,000; 2262,000; 3774,000;73,74339
1856,50; 4159,000; 3049,000; 4559,000;73,50993
1859,99; 3295,000; 2201,000; 3668,000;74,57396
1863,47; 3641,000; 2547,000; 3994,000;75,60470
1866,94; 3403,000; 2314,000; 3711,000;77,95276
1870,41; 3812,000; 2737,000; 4119,000;77,78582
1873,88; 3605,000; 2520,000; 3897,000;78,79448
1877,34; 3875,000; 2792,000; 4172,000;78,47826
1880,79; 3812,000; 2713,000; 4037,000;83,00604
1884,24; 3753,000; 2665,000; 3995,000;81,80451
1887,68; 3372,000; 2302,000; 3591,000;83,01009
1891,12; 3214,000; 2172,000; 3462,000;80,77519
1894,55; 3335,000; 2296,000; 3582,000;80,79316
1897,98; 3576,000; 2564,000; 3828,000;80,06329
1901,40; 3330,000; 2344,000; 3603,000;78,31612

File: data/20230419_avantes_spectrometer_fourth_dataset/216_HDPE_FCR_1.txt
216_HDPE_FCR_1
Integration time [ms]: 100,000
Averaging Nr. [scans]: 1
Smoothing Nr. [pixels]: 0
Data measured with spectrometer [name]: 1204091U1
Wave   ;Sample   ;Dark     ;Reference;Reflectance
[nm]   ;[counts] ;[counts] ;[counts] ;[%]

1014,48; 6300,000; 2453,000; 7571,000;75,16608
1019,01; 6671,000; 2571,000; 8072,000;74,53190
1023,54; 7065,000; 2760,000; 8557,000;74,26255
1028,07; 7165,000; 2645,000; 8728,000;74,30544
1032,59; 7301,000; 2542,000; 8976,000;73,96643
1037,10; 7638,000; 2552,000; 9493,000;73,27474
1041,62; 7945,000; 2645,000; 9874,000;73,31581
1046,12; 8682,000; 3172,000;10692,000;73,27128
1050,62; 8342,000; 2658,000;10426,000;73,17199
1055,12; 8388,000; 2509,000;10544,000;73,16739
1059,62; 8367,000; 2352,000;10536,000;73,49707
1064,10; 8976,000; 2726,000;11217,000;73,60735
1068,59; 9373,000; 2932,000;11644,000;73,93251
1073,07; 9427,000; 2693,000;11791,000;74,01627
1077,54; 9496,000; 2612,000;11902,000;74,10118
1082,01; 9879,000; 2824,000;12356,000;74,01385
1086,48;10106,000; 2801,000;12632,000;74,30577
1090,94; 9774,000; 2380,000;12314,000;74,43125
1095,39;11039,000; 3344,000;13669,000;74,52785
1099,85;10588,000; 2612,000;13309,000;74,56296
1104,29;10877,000; 2682,000;13632,000;74,84018
1108,73;10687,000; 2312,000;13510,000;74,79014
1113,17;11521,000; 3042,000;14359,000;74,92268
1117,61;11287,000; 2646,000;14198,000;74,80090
1122,03;11820,000; 3046,000;14722,000;75,14560
1126,46;11434,000; 2527,000;14400,000;75,01895
1130,88;11477,000; 2466,000;14495,000;74,91063
1135,29;12156,000; 3111,000;15219,000;74,70268
1139,70;11639,000; 2407,000;14793,000;74,53577
1144,11;11728,000; 2489,000;14967,000;74,04231
1148,51;11791,000; 2565,000;15172,000;73,18157
1152,90;11874,000; 2579,000;15293,000;73,10838
1157,29;11498,000; 2339,000;15111,000;71,71156
1161,68;11673,000; 2547,000;15452,000;70,71678
1166,06;11486,000; 2534,000;15403,000;69,56251
1170,44;11591,000; 2810,000;15520,000;69,08733
1174,81;11067,000; 2521,000;14948,000;68,76961
1179,18;11069,000; 2667,000;15071,000;67,73621
1183,54;10974,000; 2847,000;15116,000;66,24012
1187,90;10805,000; 2891,000;15091,000;64,86885
1192,25;10315,000; 2667,000;14694,000;63,59026
1196,60; 9801,000; 2522,000;14434,000;61,10645
1200,94; 9584,000; 2733,000;14497,000;58,23699
1205,28; 8919,000; 2575,000;14032,000;55,37226
1209,62; 8766,000; 2673,000;14073,000;53,44737
1213,95; 8781,000; 2827,000;14061,000;52,99982
1218,27; 8456,000; 2397,000;13503,000;54,55610
1222,59; 9280,000; 3050,000;13756,000;58,19167
1226,91; 9465,000; 2791,000;13486,000;62,40299
1231,22; 9431,000; 2566,000;13022,000;65,65608
1235,52; 9250,000; 2255,000;12518,000;68,15746
1239,82; 9722,000; 2660,000;12731,000;70,12213
1244,12; 9488,000; 2513,000;12276,000;71,44320
1248,41; 9842,000; 2839,000;12479,000;72,64523
1252,70; 9033,000; 2157,000;11531,000;73,35182
1256,98; 9313,000; 2405,000;11723,000;74,13608
1261,26; 9795,000; 2898,000;12129,000;74,71563
1265,53; 9014,000; 2242,000;11284,000;74,89493
1269,80; 9193,000; 2393,000;11431,000;75,23788
1274,06; 9508,000; 2810,000;11639,000;75,86363
1278,32; 9230,000; 2550,000;11295,000;76,38651
1282,57; 9241,000; 2625,000;11256,000;76,65392
1286,82; 9041,000; 2467,000;11002,000;77,02402
1291,06; 9212,000; 2738,000;11125,000;77,19089
1295,30; 9134,000; 2653,000;11013,000;77,52392
1299,53; 9307,000; 2787,000;11181,000;77,67453
1303,76; 9088,000; 2600,000;10932,000;77,86846
1307,99; 9394,000; 2905,000;11203,000;78,19957
1312,20; 9252,000; 2833,000;11044,000;78,17562
1316,42; 8741,000; 2476,000;10478,000;78,29293
1320,63; 8771,000; 2579,000;10484,000;78,33017
1324,83; 8304,000; 2192,000; 9974,000;78,54022
1329,03; 8641,000; 2674,000;10257,000;78,68917
1333,23; 8372,000; 2468,000; 9986,000;78,53152
1337,42; 8628,000; 2764,000;10213,000;78,72198
1341,60; 8111,000; 2379,000; 9662,000;78,70383
1345,78; 8364,000; 2742,000; 9883,000;78,72847
1349,96; 7850,000; 2303,000; 9376,000;78,42500
1354,13; 7986,000; 2510,000; 9449,000;78,91627
1358,29; 7748,000; 2356,000; 9196,000;78,83041
1362,46; 7919,000; 2743,000; 9351,000;78,32930
1366,61; 7716,000; 2731,000; 9181,000;77,28682
1370,76; 7251,000; 2399,000; 8708,000;76,90601
1374,91; 7559,000; 2995,000; 9036,000;75,55041
1379,05; 6670,000; 2366,000; 8178,000;74,05368
1383,18; 7417,000; 3283,000; 9009,000;72,19700
1387,32; 6368,000; 2319,000; 8098,000;70,06402
1391,44; 6213,000; 2327,000; 8096,000;67,36003
1395,56; 7059,000; 3137,000; 8942,000;67,56245
1399,68; 6259,000; 2135,000; 8073,000;69,45099
1403,79; 6528,000; 2329,000; 8366,000;69,55441
1407,90; 6386,000; 2263,000; 8269,000;68,64802
1412,00; 6450,000; 2365,000; 8420,000;67,46491
1416,10; 6731,000; 2718,000; 8761,000;66,40741
1420,19; 6431,000; 2409,000; 8400,000;67,13403
1424,27; 6656,000; 2632,000; 8589,000;67,55078
1428,36; 6739,000; 2719,000; 8620,000;68,12405
1432,43; 6873,000; 2846,000; 8708,000;68,69669
1436,50; 6583,000; 2533,000; 8354,000;69,57567
1440,57; 6777,000; 2732,000; 8530,000;69,76544
1444,63; 6470,000; 2366,000; 8116,000;71,37391
1448,69; 6279,000; 2161,000; 7844,000;72,46173
1452,74; 6598,000; 2447,000; 8116,000;73,22279
1456,79; 6393,000; 2238,000; 7867,000;73,81418
1460,83; 6552,000; 2400,000; 7935,000;75,01355
1464,87; 6859,000; 2691,000; 8180,000;75,93369
1468,90; 6873,000; 2650,000; 8132,000;77,03393
1472,93; 6793,000; 2603,000; 7978,000;77,95349
1476,95; 6820,000; 2611,000; 7981,000;78,37989
1480,96; 6516,000; 2298,000; 7601,000;79,53988
1484,98; 6717,000; 2481,000; 7828,000;79,22199
1488,98; 6756,000; 2611,000; 7844,000;79,20887
1492,98; 6818,000; 2725,000; 7881,000;79,38324
1496,98; 6426,000; 2361,000; 7476,000;79,47214
1500,97; 6818,000; 2789,000; 7826,000;79,98809
1504,96; 6188,000; 2172,000; 7164,000;80,44872
1508,94; 6790,000; 2773,000; 7774,000;80,32394
1512,92; 6341,000; 2382,000; 7342,000;79,81855
1516,89; 6443,000; 2502,000; 7430,000;79,97159
1520,85; 6317,000; 2384,000; 7295,000;80,08552
1524,81; 6836,000; 2962,000; 7824,000;79,67914
1528,77; 6209,000; 2324,000; 7205,000;79,59435
1532,72; 6276,000; 2407,000; 7255,000;79,80611
1536,67; 6715,000; 2883,000; 7677,000;79,93325
1540,61; 6100,000; 2376,000; 7009,000;80,37988
1544,54; 6496,000; 2727,000; 7388,000;80,86248
1548,47; 5924,000; 2158,000; 6748,000;82,04793
1552,40; 6350,000; 2615,000; 7147,000;82,41395
1556,32; 6335,000; 2575,000; 7088,000;83,31487
1560,23; 6134,000; 2484,000; 6850,000;83,60055
1564,15; 6212,000; 2555,000; 6922,000;83,74170
1568,05; 6030,000; 2399,000; 6734,000;83,76009
1571,95; 6279,000; 2725,000; 6961,000;83,89991
1575,84; 5895,000; 2347,000; 6574,000;83,93660
1579,73; 6137,000; 2624,000; 6795,000;84,22441
1583,62; 6008,000; 2543,000; 6679,000;83,77660
1587,50; 5701,000; 2249,000; 6365,000;83,86783
1591,37; 6221,000; 2806,000; 6870,000;84,03051
1595,24; 5879,000; 2531,000; 6521,000;83,90977
1599,11; 5572,000; 2244,000; 6219,000;83,72327
1602,96; 5616,000; 2333,000; 6225,000;84,35252
1606,82; 5468,000; 2230,000; 6074,000;84,23517
1610,67; 5658,000; 2503,000; 6261,000;83,95423
1614,51; 5817,000; 2689,000; 6400,000;84,28995
1618,35; 5334,000; 2276,000; 5907,000;84,21922
1622,18; 5552,000; 2494,000; 6062,000;85,70628
1626,01; 5526,000; 2495,000; 6059,000;85,04489
1629,83; 5539,000; 2571,000; 6064,000;84,96994
1633,65; 5612,000; 2670,000; 6118,000;85,32483
1637,46; 5281,000; 2400,000; 5785,000;85,11078
1641,27; 5212,000; 2327,000; 5711,000;85,25414
1645,07; 5149,000; 2289,000; 5633,000;85,52632
1648,86; 5077,000; 2319,000; 5590,000;84,31672
1652,66; 5026,000; 2259,000; 5557,000;83,89933
1656,44; 5070,000; 2366,000; 5600,000;83,61163
1660,22; 5180,000; 2535,000; 5719,000;83,07161
1664,00; 5280,000; 2684,000; 5850,000;81,99621
1667,77; 4980,000; 2449,000; 5553,000;81,53995
1671,53; 4837,000; 2433,000; 5436,000;80,05328
1675,29; 4687,000; 2285,000; 5318,000;79,19552
1679,05; 4900,000; 2563,000; 5561,000;77,95197
1682,80; 4690,000; 2442,000; 5389,000;76,28096
1686,54; 4886,000; 2708,000; 5604,000;75,20718
1690,28; 4776,000; 2658,000; 5556,000;73,08489
1694,01; 4269,000; 2248,000; 5057,000;71,94731
1697,74; 4310,000; 2391,000; 5182,000;68,75672
1701,46; 4373,000; 2601,000; 5350,000;64,45980
1705,18; 3937,000; 2310,000; 4996,000;60,57334
1708,89; 3660,000; 2233,000; 4884,000;53,82874
1712,60; 3906,000; 2612,000; 5224,000;49,54058
1716,30; 3811,000; 2623,000; 5179,000;46,47887
1720,00; 3768,000; 2660,000; 5201,000;43,60488
1723,69; 3608,000; 2563,000; 5072,000;41,65006
1727,38; 3206,000; 2204,000; 4712,000;39,95215
1731,06; 3495,000; 2496,000; 4968,000;40,41262
1734,73; 3509,000; 2459,000; 4917,000;42,71766
1738,40; 3448,000; 2292,000; 4734,000;47,33825
1742,07; 3922,000; 2663,000; 5138,000;50,86869
1745,73; 3613,000; 2312,000; 4760,000;53,14542
1749,38; 3929,000; 2592,000; 5014,000;55,20231
1753,03; 3978,000; 2685,000; 5008,000;55,66078
1756,67; 3708,000; 2466,000; 4783,000;53,60380
1760,31; 3775,000; 2637,000; 4863,000;51,12309
1763,94; 3664,000; 2564,000; 4778,000;49,68383
1767,57; 3666,000; 2562,000; 4713,000;51,32497
1771,19; 3619,000; 2442,000; 4522,000;56,58654
1774,81; 3824,000; 2565,000; 4651,000;60,35475
1778,42; 3823,000; 2584,000; 4617,000;60,94442
1782,03; 3682,000; 2412,000; 4445,000;62,46926
1785,63; 3631,000; 2341,000; 4330,000;64,85671
1789,22; 3697,000; 2405,000; 4385,000;65,25253
1792,81; 3524,000; 2278,000; 4185,000;65,33823
1796,40; 3413,000; 2182,000; 4076,000;64,99472
1799,98; 3943,000; 2714,000; 4598,000;65,23355
1803,55; 3681,000; 2460,000; 4327,000;65,39904
1807,12; 3538,000; 2348,000; 4172,000;65,24123
1810,68; 4156,000; 2987,000; 4794,000;64,69286
1814,24; 3406,000; 2255,000; 4030,000;64,84507
1817,79; 3869,000; 2759,000; 4513,000;63,28392
1821,34; 4062,000; 2932,000; 4641,000;66,12054
1824,88; 3447,000; 2324,000; 4030,000;65,82649
1828,41; 3702,000; 2587,000; 4283,000;65,74292
1831,94; 3535,000; 2421,000; 4081,000;67,10843
1835,47; 3302,000; 2217,000; 3864,000;65,87735
1838,99; 3697,000; 2598,000; 4226,000;67,50614
1842,50; 3521,000; 2418,000; 4025,000;68,63721
1846,01; 3405,000; 2307,000; 3885,000;69,58175
1849,51; 3211,000; 2156,000; 3694,000;68,59558
1853,01; 3355,000; 2262,000; 3774,000;72,28836
1856,50; 4166,000; 3049,000; 4559,000;73,97351
1859,99; 3270,000; 2201,000; 3668,000;72,86980
1863,47; 3628,000; 2547,000; 3994,000;74,70629
1866,94; 3377,000; 2314,000; 3711,000;76,09162
1870,41; 3821,000; 2737,000; 4119,000;78,43705
1873,88; 3605,000; 2520,000; 3897,000;78,79448
1877,34; 3873,000; 2792,000; 4172,000;78,33333
1880,79; 3766,000; 2713,000; 4037,000;79,53172
1884,24; 3732,000; 2665,000; 3995,000;80,22556
1887,68; 3336,000; 2302,000; 3591,000;80,21722
1891,12; 3204,000; 2172,000; 3462,000;80,00000
1894,55; 3344,000; 2296,000; 3582,000;81,49300
1897,98; 3589,000; 2564,000; 3828,000;81,09177
1901,40; 3350,000; 2344,000; 3603,000;79,90469
