Repository: Plastic-Scanner/Data

# Machine-Learning

Location to host datasets, .cvs's and interactive pythons enviroments

# How the data was collected
All made in a single day, on the 24th of January 2024
Measurements taken with the lasercut handheld scanner, board 2.4

## Feather esp32 v2 used

## 1.8V reference used

## Gain of 1 was used

File: data/20240126_LasercutPlastic/measurement.csv
Reading,Name,PlasticType,Color,MeasurementType,DateTime,nm940,nm1050,nm1200,nm1300,nm1450,nm1550,nm1650,nm1720,nm940_norm,nm1050_norm,nm1200_norm,nm1300_norm,nm1450_norm,nm1550_norm,nm1650_norm,nm1720_norm,nm940_snv,nm1050_snv,nm1200_snv,nm1300_snv,nm1450_snv,nm1550_snv,nm1650_snv,nm1720_snv,nm940_snvScaled,nm1050_snvScaled,nm1200_snvScaled,nm1300_snvScaled,nm1450_snvScaled,nm1550_snvScaled,nm1650_snvScaled,nm1720_snvScaled
1,,calibration,white,calibration,"January 24, 2024 at 11:45AM",578432,848445,1555265,1549915,1020371,983357,358534,296773,999102.69,999962.87,1000544.56,1000829.44,1000777.25,1000570.31,1001960.38,1002674.12,-1537383.75,-759507.5,-233481.58,24133.78,-23059.91,-210195.59,1046852,1692303.37,192523.25,348098.5,453303.684,504826.756,495388.018,457960.882,709370.4,838460.674
2,,calibration,white,calibration,"January 24, 2024 at 11:45AM",579549,848677,1555286,1549376,1019289,981583,356050,294304,1001032,1000236.25,1000558.12,1000481.38,999716.06,998765.25,995018.63,994332.44,864297.56,560581.62,683432.5,654139.12,362040.31,-858.76,-1430842.87,-1692741.87,672859.512,612116.324,636686.5,630827.824,572408.062,499828.248,213831.426,161451.626
3,,pet,transparent,,"January 24, 2024 at 11:45AM",670873.5,991415.5,1590252.5,1755639.5,977729.5,1036084.5,299190.5,218563.5,1158773.12,1168465.5,1023053.06,1133672.37,958954.63,1054220.75,836118.88,738436.31,957824.56,1019793.13,90092.97,797341.94,-319722.94,289364.81,-1105078.25,-1729615.62,691564.912,703958.626,518018.594,659468.388,436055.412,557872.962,278984.35,154076.876
4,,pet,transparent,,"January 24, 2024 at 11:45AM",680057.5,996756.5,1582503.5,1760488.5,982406.5,1042610.5,298434.5,218846.5,1174636.37,1174760.37,1018067.81,1136803.5,963541.81,1060861,834006.13,739392.5,1011504.44,1012279.25,33174.45,775103,-307535.19,300570.75,-1116948.25,-1708148.37,702300.888,702455.85,506634.89,655020.6,438492.962,560114.15,276610.35,158370.326
5,,pet,transparent,,"January 24, 2024 at 11:46AM",673099,990860,1574496,1744121,981722,1035160,298431,217497,1162617.25,1167810.75,1012916.44,1126234.37,962870.44,1053280.12,833996.37,734833.06,992685.87,1025777,38845.14,760867,-280030.28,296028.31,-1101170.25,-1733003.87,698537.174,705155.4,507769.028,652173.4,443993.944,559205.662,279765.95,153399.226
6,,pet,transparent,,"January 24, 2024 at 11:46AM",674398,994829,1584583,1747887,986912,1020726,298009,216866,1164861,1172488.62,1019405.63,1128666.25,967960.75,1038593.44,832817,732701.19,996182.69,1044373.87,77198.97,767505.06,-247828.58,198427.12,-1101663.75,-1734193.12,699236.538,708874.774,515439.794,653501.012,450434.284,539685.424,279667.25,153161.376
7,,pet,transparent,,"January 24, 2024 at 11:46AM",647714.5,936667.5,1645482.5,1693558.5,1043273.5,1052183.5,330918.5,250729.5,1118771.5,1103940.37,1058584,1093584.62,1023240,1070601.62,924786,847112.06,924557.19,769955.69,297155.25,662006.06,-71274.95,422428.5,-1097571.62,-1907254.37,684911.438,653991.138,559431.05,632401.212,485745.01,584485.7,280485.676,118549.126
8,,pet,transparent,,"January 24, 2024 at 11:46AM",636991,931009,1642795,1686228,1040309,1047836,328365,249407,1100249.25,1097271.5,1056855.12,1088851.12,1020332.44,1066178,917650.06,842643.87,809808.94,778285.25,350421.94,689143.94,-36221.32,449117.47,-1123256.62,-1917301,661961.788,655657.05,570084.388,637828.788,492755.736,589823.494,275348.676,116539.8
9,,pet,transparent,,"January 24, 2024 at 11:46AM",683119.5,996839.5,1587266.5,1766967.5,983775.5,1036746.5,297664.5,218671.5,1179925.25,1174858.12,1021132,1140987.12,964884.5,1054894.37,831854.31,738801.25,1031008,999632.69,47770.03,789905.5,-300511,256824.55,-1124225.62,-1700404.37,706201.6,699926.538,509554.006,657981.1,439897.8,551364.91,275154.876,159919.126
10,,pet,transparent,,"January 24, 2024 at 11:46AM",672941,990237,1570354,1749850,984496,1036993,299995,218615,1162344.37,1167076.5,1010251.75,1129933.87,965591.19,1055145.12,838367.12,738610.31,989593.75,1020016.06,11808.25,781230.44,-275309.25,300422.47,-1093217.75,-1734542.5,697918.75,704003.212,502361.65,656246.088,444938.15,560084.494,281356.45,153091.5
11,,pet,transparent,,"January 24, 2024 at 11:46AM",614048,889582,1627259,1624612,1029612,1018819,348240,274999,1060620.75,1048446.31,1046860.31,1049063.62,1009840.88,1036653.06,973192.75,929108.75,898692.37,634398.44,599968.06,647799.63,-203683.95,378379.69,-999275.19,-1956291.37,679738.474,626879.688,619993.612,629559.926,459263.21,575675.938,300144.962,108741.726
12,,pet,transparent,,"January 24, 2024 at 11:47AM",589509.5,858421.5,1607087.5,1620241.5,1035788.5,1019512.5,343172.5,269463.5,1018236.38,1011721,1033883.44,1046241.5,1015898.69,1037358.62,959031.12,910406.56,305688.56,164827.08,643975.81,911155.31,255148.08,719108.81,-974320.44,-2025576.37,561137.712,532965.416,628795.162,682231.062,551029.616,643821.762,305135.912,94884.726
13,,pmma,transparent,,"January 24, 2024 at 11:47AM",649667,946862,1524972,1696144,945221,1005215,322738,241258,1122144.12,1115955.5,981056.25,1095254.12,927070.37,1022810.94,901924.81,815111.75,1114035,1058649,-148651.36,873379.06,-631805.75,225038.25,-856849.62,-1633795.62,722807,711729.8,470269.728,674675.812,373638.85,545007.65,328630.076,173240.876
14,,pmma,transparent,,"January 24, 2024 at 11:47AM",674879.5,983348.5,1474791.5,1731885.5,894988.5,982027.5,303119.5,222762.5,1165692.62,1158957.87,948773.75,1118333.62,877802.44,999217.5,847098.81,752623.06,1180241.12,1136598.62,-225438.34,873344.94,-685347.19,101447.66,-884313.12,-1496535.62,736048.224,727319.724,454912.332,674668.988,362930.562,520289.532,323137.376,200692.876
15,,pmma,transparent,,"January 24, 2024 at 11:47AM",695292.5,1017286.5,1438989.5,1772912.5,854714.5,973152.5,295683.5,217106.5,1200951.25,1198956.62,925741.38,1144826,838301.81,990187.19,826318.19,733513.75,1202362.37,1191391.5,-311358.38,893659.94,-792297.06,43109.18,-858209.94,-1368656.62,740472.474,738278.3,437728.324,678731.988,341540.588,508621.836,328358.012,226268.676
16,,pmma,transparent,,"January 24, 2024 at 11:48AM",720393.5,1057841.5,1404105.5,1822058.5,817330.5,961227.5,286506.5,209637.5,1244307.12,1246754,903299.5,1176561.12,801635.69,978053.44,800672.13,708279.06,1218488.5,1229874.12,-368278.44,903254.69,-841337.56,-20435.56,-845821.19,-1275741.87,743697.7,745974.824,426344.312,680650.938,331732.488,495912.888,330835.762,244851.626
17,,pmma,transparent,,"January 24, 2024 at 11:48AM",746792,1098879,1377602,1865959,797418,958037,283204,206563,1289904.25,1295120.12,886249.13,1204909.12,782105.56,974807.06,791442.94,697891.56,1240676.62,1262276.12,-430900.63,888703.19,-862169.81,-64173.12,-823502.75,-1210908.62,748135.324,752455.224,413819.874,677740.638,327566.038,487165.376,335299.45,257818.276
18,,pmma,transparent,,"January 24, 2024 at 11:48AM",680947,994566,1476364,1746692,894185,988975,303772,223159,1176172.75,1172178.62,949785.44,1127894.62,877014.37,1006286.62,848922.31,753962.63,1176502.87,1151393.37,-246695.81,872999.19,-704175.81,108502.58,-880778.44,-1477748.75,735300.574,730278.674,450660.838,674599.838,359164.838,521700.516,323844.312,204450.25
19,,pmma,blue transparent,,"January 24, 2024 at 11:48AM",680669,990072,1459771,1743873,884296,982319,301892,222454,1175692.5,1166882,939110.69,1126074.37,867315.31,999514.19,843668.44,751580.75,1197234,1142284.75,-278280.34,887775.56,-726054,98444.45,-873535,-1447867.87,739446.8,728456.95,444343.932,677555.112,354789.2,519688.89,325293,210426.426
20,,pmma,blue transparent,,"January 24, 2024 at 11:48AM",673951,984506,1476220,1733843,890809,980967,299945,223358,1164088.87,1160322.12,949692.81,1119597.5,873703.19,998138.5,838227.38,754635,1168974.87,1144753.12,-209681.94,882876.62,-698327.19,101844.2,-926451.56,-1463985.62,733794.974,728950.624,458063.612,676575.324,360334.562,520368.84,314709.688,207202.876
21,,pc,transparent,,"January 24, 2024 at 11:49AM",677686,989392,1623769,1784708,1032690,1064189,295317,216062,1170540.25,1166080.62,1044615,1152442.87,1012859.69,1082817.25,825293.94,729984.81,899588.19,872382.19,131378.53,789184.75,-62345.42,364432.16,-1206594.25,-1788029.5,679917.638,674476.438,526275.706,657836.95,487530.916,572886.432,258681.15,142394.1
22,,pc,transparent,,"January 24, 2024 at 11:49AM",683184,995522,1624838,1795870,1032054,1055580,297649,216966,1180036.62,1173305.25,1045302.75,1159650.5,1012235.87,1074057.62,831810.94,733039.06,934624.94,893734.19,116164.98,810786.5,-84704.41,290840.53,-1180721.12,-1780724.75,686924.988,678746.838,523232.996,662157.3,483059.118,558168.106,263855.776,143855.05
23,,pc,transparent,,"January 24, 2024 at 11:49AM",680803.5,996776.5,1630734.5,1793858.5,1034583.5,1055313.5,296835.5,215681.5,1175924.87,1174783.87,1049096.25,1158351.5,1014716.87,1073786.37,829537.56,728699.25,907459.31,900570.94,141776.98,801366.31,-65776.16,290834.75,-1183729.87,-1792504.87,681491.862,680114.188,528355.396,660273.262,486844.768,558166.95,263254.026,141499.026
24,,pc,transparent,,"January 24, 2024 at 11:49AM",681494,985001,1603518,1777306,1026373,1059031,293085,215775,1177117.62,1160905.5,1031587,1147663,1006664.06,1077569,819056.37,729015.19,962839.81,864306.56,78341.05,783821.94,-73134.33,357808.16,-1213366.87,-1760614.75,692567.962,672861.312,515668.21,656764.388,485373.134,571561.632,257326.626,147877.05
25,,pc,transparent,,"January 24, 2024 at 11:49AM",641717,936623,1652237,1704937,1058542,1060074,326201,245357,1108412.37,1103887.87,1062929.25,1100932.12,1038215.25,1078630.25,911602.5,828960.63,767423.31,723591.25,326795.72,694956.81,87373.52,478902.59,-1139214.87,-1939826,653484.662,644718.25,565359.144,638991.362,517474.704,595780.518,272157.026,112034.8
26,,pc,transparent,,"January 24, 2024 at 11:49AM",638016.5,935988.5,1660634.5,1701488.5,1063529.5,1055961.5,324936.5,244517.5,1102020.62,1103140.12,1068331.75,1098705.25,1043107.06,1074445.75,908068.69,826124.25,713873.19,724668.94,389000.09,681901.94,145749.97,447959.44,-1156470.25,-1946688,642774.638,644933.788,577800.018,636380.388,529149.994,589591.888,268705.95,110662.4
27,,pc,transparent,,"January 24, 2024 at 11:49AM",637574,933813,1655240,1704591,1060999,1060477,325366,244906,1101256.37,1100576.12,1064861.12,1100708.62,1040625.13,1079040.25,909269,827436.87,711008.69,704408.87,357901.94,705694.37,122764.26,495467.81,-1151652.87,-1945588.12,642201.738,640881.774,571580.388,641138.874,524552.852,599093.562,269669.426,110882.376
28,,pc,transparent,,"January 24, 2024 at 11:49AM",638416.5,933638.5,1654089.5,1708082.5,1063910.5,1062857.5,326044.5,245324.5,1102711.5,1100370.5,1064121.12,1102963.25,1043480.75,1081462.37,911165.13,828850.81,712458.56,689711.06,337475.78,714904.81,136913.19,505980.72,-1148798.12,-1948646.5,642491.712,637942.212,567495.156,642980.962,527382.638,601196.144,270240.376,110270.7
29,,ps,transparent,,"January 24, 2024 at 11:50AM",657027,961571,1585699,1716722,1054864,1026437,314105,232736,1134856.75,1133291.25,1020123.63,1108542.12,1034607.88,1044404.38,877799,786319.44,938574.38,926054.81,21036.99,728132.5,136869.63,215213.66,-1117153.62,-1848728.87,687714.876,685210.962,504207.398,645626.5,527373.926,543042.732,276569.276,130254.226
30,,ps,transparent,,"January 24, 2024 at 11:50AM",654720.5,951706.5,1596893.5,1706901.5,1047970.5,1050897.5,309441.5,231483.5,1130872.87,1121665.12,1027325.25,1102200.62,1027846.81,1069293.12,864766.38,782087.75,908099.69,835463.5,91255.18,681916.13,95369.57,422322.44,-1191104.75,-1843322.25,681619.938,667092.7,518251.036,636383.226,519073.914,584464.488,261779.05,131335.55
31,,ps,transparent,,"January 24, 2024 at 11:50AM",704003.5,1034170.5,1575225.5,1801548.5,1045458.5,1061945.5,301237.5,218078.5,1215997.37,1218855.75,1013385.62,1163317.25,1025383,1080534.5,841839.44,736797.75,1028804.69,1045234.69,-135816.16,725997,-66854.75,250158.38,-1121870.75,-1725654.75,705760.938,709046.938,472836.768,645199.4,486629.05,550031.676,275625.85,154869.05
32,,ps,transparent,,"January 24, 2024 at 11:50AM",695067,1034042,1561741,1788078,1040978,1061412,301339,218967,1200561.75,1218704.37,1004710.81,1154618.87,1020988.56,1079991.62,842123.06,739799.62,986019.75,1092581.37,-164321.08,716171.88,-68712.86,277844.75,-1119288.75,-1720290.87,697203.95,718516.274,467135.784,643234.376,486257.428,555568.95,276142.25,155941.826
33,,ps,transparent,,"January 24, 2024 at 11:50AM",633796.5,927059.5,1591670.5,1678124.5,1051725.5,1041724.5,328612.5,244743.5,1094731.62,1092616.5,1023965.25,1083618.37,1031529.69,1059959.5,918341.69,826887.87,817494.25,795404.25,78422.67,701429.44,157424.33,454340.31,-1024691.25,-1979818.87,663498.85,659080.85,515684.534,640285.888,531484.866,590868.062,295061.75,104036.226
34,,ps,transparent,,"January 24, 2024 at 11:50AM",641031,920005,1592458,1678488,1044177,1040595,329295,246507,1107227.5,1084302.25,1024471.88,1083853.12,1024126.19,1058810.25,920249,832846,956805.69,713736.31,79373.1,708974.37,75707.88,443452.38,-1025670.19,-1952377.5,691361.138,642747.262,515874.62,641794.874,515141.576,588690.476,294865.962,109524.5
35,,ps,transparent,,"January 24, 2024 at 11:51AM",641736.5,928557.5,1607401.5,1673940.5,1046883.5,1048078.5,330672.5,246966.5,1108446,1094382,1034085.38,1080916.62,1026780.75,1066424.75,924098.56,834398.44,919016.31,770885.69,135804.84,629060.12,58868.08,476422.87,-1022643.31,-1967419.87,683803.262,654177.138,527160.968,625812.024,511773.616,595284.574,295471.338,106516.026
36,,ps,transparent,,"January 24, 2024 at 11:51AM",645259.5,936896.5,1586731.5,1671523.5,1046285.5,1039805.5,331163.5,247620.5,1114531.12,1104210.25,1020787.81,1079356,1026194.19,1058006.87,925470.69,836608.06,984967.69,876689.87,1492.37,615940.12,58211.47,391963.22,-998494.06,-1930765.38,696993.538,675337.974,500298.474,623188.024,511642.294,578392.644,300301.188,113846.924
37,,ps,white,,"January 24, 2024 at 11:51AM",663101.5,982702.5,1494152.5,1678657.5,981650.5,991150.5,303164.5,229675.5,1145348.87,1158196.5,961229.19,1083962.5,962800.31,1008500.19,847224.56,775979.25,1121723.25,1216259.62,-233080.3,670025.38,-221519.53,114752.78,-1071957.87,-1596200.62,724344.65,743251.924,453383.94,634005.076,455696.094,522950.556,285608.426,180759.876
38,,ps,white,,"January 24, 2024 at 11:51AM",658935,974161,1489770,1679708,987316,989887,297305,225274,1138152.37,1148129.62,958409.87,1084640.87,968357,1007214.69,830849.62,761108.38,1086330.37,1158088,-206398.97,701469.31,-134858.06,144611.03,-1123827.37,-1625414.75,717266.074,731617.6,458720.206,640293.862,473028.388,528922.206,275234.526,174917.05
39,,other,translucent,,"January 24, 2024 at 11:51AM",566673.5,825778.5,1365309.5,1461904.5,907816.5,923195.5,334516.5,269265.5,978792.69,973248.56,878341,943998.25,890384.12,939355.75,934841.06,909737.56,1316094.62,1163143.37,-1455163.87,356186.59,-1122918.5,228109.44,103558.35,-588996.38,763218.924,732628.674,208967.226,571237.318,275416.3,545621.888,520711.67,382200.724
40,,other,translucent,,"January 24, 2024 at 11:52AM",569259.5,831967.5,1371291.5,1477332.5,922164.5,937231.5,339130.5,272842.5,983259.37,980542.75,882189.37,953960.63,904456.62,953637.44,947735.31,921822.88,1187589.37,1111334.87,-1649400.12,365186.59,-1024368.38,356114.91,190444.89,-536905.56,737517.874,722266.974,170119.976,573037.318,295126.324,571222.982,538088.978,392618.888
41,,other,translucent,,"January 24, 2024 at 11:52AM",575236.5,835571.5,1587955.5,1548454.5,998952.5,936365.5,314307.5,283819.5,993583.19,984790.37,1021575.19,999886.31,979770.06,952756.25,878364.87,958909.56,514773.72,312514.47,1158667.87,659763.19,197033.28,-424359.81,-2135569,-282816.44,602954.744,562502.894,731733.574,631952.638,539406.656,415128.038,72886.2,443436.712
42,,other,translucent,,"January 24, 2024 at 11:52AM",681340.5,977330.5,1901526.5,1681139.5,977714.5,1305028.5,392692.5,299258.5,1176852.5,1151865.12,1223304,1085565.37,958939.94,1327872.5,1097419.87,1011071.69,405628.66,193325.42,800300.06,-369985.09,-1445848,1688757.87,-269264.28,-1002914.81,581125.732,538665.084,660060.012,426002.982,210830.4,837751.574,446147.144,299417.038
43,,other,transparent,,"January 24, 2024 at 11:52AM",517185.5,751921.5,1107898.5,1246196.5,751947.5,800219.5,300844.5,245668.5,893314.06,886201.94,712741.44,804708.75,737508.19,814227.06,840741.19,830013.06,1224996.75,1113844.87,-1597086.5,-159773.31,-1210018.87,-11016.15,403360.47,235695.7,744999.35,722768.974,180582.7,468045.338,257996.226,497796.77,580672.094,547139.14
44,,other,transparent,,"January 24, 2024 at 11:52AM",518563,752314,1110487,1253247,760300,798578,305779,245188,895693.37,886664.5,714406.75,809261.5,745700.31,812556.81,854531.12,828389.56,1216537.25,1074428.87,-1636788.5,-143840.53,-1144249.5,-91974.6,568671.94,157221.89,743307.45,714885.774,172642.3,471231.894,271150.1,481605.08,613734.388,531444.378
45,,other,transparent,,"January 24, 2024 at 11:52AM",632127,954276,1799948,1843260,1191102,1145289,390570,298289,1091847.87,1124693.5,1157955.87,1190251.62,1168229.87,1165336.87,1091488.37,1007796.06,-551957.94,-111.31,558737.19,1101345.25,731353,682747.06,-557998,-1964131.12,389608.412,499977.738,611747.438,720269.05,646270.6,636549.412,388400.4,107173.776
46,,other,transparent,,"January 24, 2024 at 11:52AM",632279,925728,1657009,1634074,1035411,1053888,381756,295498,1092110.5,1091047.25,1065999.25,1055173.62,1015528.44,1072336,1066856.75,998366.5,1035532,1004013.88,261511.98,-59393.78,-1234602.5,449353.28,286930.97,-1743336.5,707106.4,700802.776,552302.396,488121.244,253079.5,589870.656,557386.194,151332.7
47,,other,reflective,,"January 24, 2024 at 11:53AM",708854.5,919270.5,1871521.5,1890279.5,1119980.5,1235719.5,381379.5,255610.5,1224376.37,1083436.62,1204001.12,1220613.62,1098474,1257350.37,1065804.5,863602.94,751594.56,-338563.28,593993.63,722489.94,-222250.39,1006645.81,-474946.38,-2038959.5,650318.912,432287.344,618798.726,644497.988,455549.922,701329.162,405010.724,92208.1
48,,other,reflective,,"January 24, 2024 at 11:53AM",709406.5,921354.5,1856119.5,1904410.5,1120132.5,1275152.5,387456.5,255305.5,1225329.75,1085892.75,1194092.5,1229738.5,1098623.12,1297473.5,1082787.37,862572.5,672010,-360348.59,440736.81,704651.37,-266095.91,1206145.25,-383340.06,-2013758.87,634402,427930.282,588147.362,640930.274,446780.818,741229.05,423331.988,97248.226
49,,calibration,white ,calibration,"January 24, 2024 at 11:53AM",580925,852849,1561394,1554996,1021781,984597,357606,295955,1003408.81,1005153.31,1004487.5,1004110.44,1002160.19,1001832,999367,999910.5,403305.19,1226069.12,912049.88,734214.75,-185587.59,-340371.66,-1502947.12,-1246614.62,580661.038,745213.824,682409.976,646842.95,462882.482,431925.668,199410.576,250677.076
50,,calibration,white,calibration,"January 24, 2024 at 11:53AM",580942.5,852707.5,1560940.5,1554891.5,1021592.5,984439.5,357329.5,295764.5,1003438.94,1004986.63,1004195.81,1004043,1001975.31,1001671.81,998594.31,999266.88,497273.53,1156586.25,819701.25,754603.31,-126228.72,-255519.3,-1566530.12,-1280019.37,599454.706,731317.25,663940.25,650920.662,474754.256,448896.14,186693.976,243996.126
