Repository: Plastic-Scanner/Data

# Machine-Learning

Location to host datasets, .cvs's and interactive pythons enviroments

# How the data was collected
All made in a single day, on the 14th of September 2024
Measurements taken with the lasercut handheld scanner, board 2.3

The setup measured each 3D print sample 4 times, 1 bottom, 1 top, 1 side, 1 other side
It is scanned with the development board as well as with the handheld scanner.

Firmware version Developmentboard: https://github.com/Plastic-Scanner/DB2.x-Firmware
Software version Developmentboard: https://github.com/Plastic-Scanner/PSplot
Firmware version Handheld: used the firmware in this state: https://github.com/Plastic-Scanner/Handheld-Firmware

Workflow:
- first reference material was measured and used as a calibration
- reference material was used as a backing material

File: data/20240915_3Dprintplastic/3D PRINT SCANS - DB22.csv
Reading,Name,PlasticType,Color,MeasurementType,DateTime,nm940,nm1050,nm1200,nm1300,nm1450,nm1550,nm1650,nm1720,nm940_norm,nm1050_norm,nm1200_norm,nm1300_norm,nm1450_norm,nm1550_norm,nm1650_norm,nm1720_norm,nm940_snv,nm1050_snv,nm1200_snv,nm1300_snv,nm1450_snv,nm1550_snv,nm1650_snv,nm1720_snv,nm940_snvScaled,nm1050_snvScaled,nm1200_snvScaled,nm1300_snvScaled,nm1450_snvScaled,nm1550_snvScaled,nm1650_snvScaled,nm1720_snvScaled
1,calibration,calibration,,calibration,9/14/2024 11:00:00,0.81052,0.28892,0.69142,0.73372,0.46211,0.38456,0.2274,0.1156,,,,,,,,,,,,,,,,,,,,,,,,
2,SC07,PLA,,,9/14/2024 11:00:10,0.70561,0.24259,0.4219,0.53003,0.24289,0.22202,0.12148,0.05711,,,,,,,,,,,,,,,,,,,,,,,,
3,SC07,PLA,,,9/14/2024 11:00:20,0.69451,0.24048,0.42613,0.53794,0.25487,0.23407,0.12568,0.058,,,,,,,,,,,,,,,,,,,,,,,,
4,SC07,PLA,,,9/14/2024 11:00:30,0.69013,0.25453,0.41473,0.50896,0.23929,0.23072,0.12939,0.05545,,,,,,,,,,,,,,,,,,,,,,,,
5,SC07,PLA,,,9/14/2024 11:00:40,0.68261,0.24973,0.41578,0.5132,0.23408,0.22608,0.12882,0.0547,,,,,,,,,,,,,,,,,,,,,,,,
6,SC02,PLA,,,9/14/2024 11:00:50,0.65197,0.23123,0.46401,0.55131,0.28557,0.255,0.14269,0.06822,,,,,,,,,,,,,,,,,,,,,,,,
7,SC02,PLA,,,9/14/2024 11:01:00,0.66094,0.23149,0.45204,0.5511,0.28549,0.25338,0.13965,0.06423,,,,,,,,,,,,,,,,,,,,,,,,
8,SC02,PLA,,,9/14/2024 11:01:10,0.64193,0.23307,0.46516,0.54697,0.28121,0.25955,0.14708,0.06585,,,,,,,,,,,,,,,,,,,,,,,,
9,SC02,PLA,,,9/14/2024 11:01:20,0.65048,0.23479,0.46502,0.54591,0.28648,0.26303,0.14821,0.06622,,,,,,,,,,,,,,,,,,,,,,,,
10,SC03,PLA,,,9/14/2024 11:01:30,0.06649,0.02822,0.05693,0.05776,0.03362,0.03024,0.01981,0.01105,,,,,,,,,,,,,,,,,,,,,,,,
11,SC03,PLA,,,9/14/2024 11:01:40,0.06882,0.02788,0.05691,0.05703,0.03501,0.03082,0.02013,0.01099,,,,,,,,,,,,,,,,,,,,,,,,
12,SC03,PLA,,,9/14/2024 11:01:50,0.08052,0.0326,0.0672,0.07489,0.04073,0.03627,0.02284,0.01356,,,,,,,,,,,,,,,,,,,,,,,,
13,SC03,PLA,,,9/14/2024 11:02:00,0.07749,0.03049,0.06328,0.07004,0.04249,0.03772,0.02259,0.01286,,,,,,,,,,,,,,,,,,,,,,,,
14,SC11,PLA,,,9/14/2024 11:02:10,0.52832,0.21725,0.38967,0.43212,0.22281,0.21841,0.12744,0.05222,,,,,,,,,,,,,,,,,,,,,,,,
15,SC11,PLA,,,9/14/2024 11:02:20,0.54044,0.21201,0.35738,0.43145,0.22084,0.21845,0.11774,0.04924,,,,,,,,,,,,,,,,,,,,,,,,
16,SC11,PLA,,,9/14/2024 11:02:30,0.55482,0.19028,0.36643,0.44951,0.2145,0.19837,0.1076,0.05425,,,,,,,,,,,,,,,,,,,,,,,,
17,SC11,PLA,,,9/14/2024 11:02:40,0.58091,0.19524,0.37551,0.46006,0.24124,0.21903,0.11431,0.05462,,,,,,,,,,,,,,,,,,,,,,,,
18,SC18,PLA,,,9/14/2024 11:02:50,0.39855,0.14414,0.28038,0.34086,0.17553,0.15989,0.08823,0.04298,,,,,,,,,,,,,,,,,,,,,,,,
19,SC18,PLA,,,9/14/2024 11:03:00,0.40105,0.14453,0.2942,0.36023,0.18687,0.17114,0.09759,0.04778,,,,,,,,,,,,,,,,,,,,,,,,
20,SC18,PLA,,,9/14/2024 11:03:10,0.37921,0.14373,0.28059,0.3228,0.16817,0.17116,0.09976,0.04326,,,,,,,,,,,,,,,,,,,,,,,,
21,SC18,PLA,,,9/14/2024 11:03:20,0.36507,0.1398,0.26757,0.31532,0.15721,0.1513,0.0864,0.03885,,,,,,,,,,,,,,,,,,,,,,,,
22,SC13,PETG,,,9/14/2024 11:03:30,0.77008,0.26913,0.49738,0.609,0.30413,0.26852,0.13247,0.0598,,,,,,,,,,,,,,,,,,,,,,,,
23,SC13,PETG,,,9/14/2024 11:03:40,0.77323,0.26752,0.50721,0.62247,0.31631,0.28079,0.14069,0.06413,,,,,,,,,,,,,,,,,,,,,,,,
24,SC13,PETG,,,9/14/2024 11:03:50,0.75073,0.2664,0.48849,0.58677,0.28845,0.26409,0.13303,0.05532,,,,,,,,,,,,,,,,,,,,,,,,
25,SC13,PETG,,,9/14/2024 11:04:00,0.74483,0.26409,0.48562,0.5769,0.28617,0.26314,0.13448,0.05631,,,,,,,,,,,,,,,,,,,,,,,,
26,SC12,PETG,,,9/14/2024 11:04:10,0.0626,0.02433,0.04853,0.0537,0.03409,0.02941,0.01892,0.01234,,,,,,,,,,,,,,,,,,,,,,,,
27,SC12,PETG,,,9/14/2024 11:04:20,0.06834,0.02608,0.05795,0.05976,0.04534,0.03839,0.0238,0.01267,,,,,,,,,,,,,,,,,,,,,,,,
28,SC12,PETG,,,9/14/2024 11:04:30,0.04407,0.01988,0.04117,0.04393,0.02946,0.02508,0.0164,0.00943,,,,,,,,,,,,,,,,,,,,,,,,
29,SC12,PETG,,,9/14/2024 11:04:40,0.04189,0.01983,0.04048,0.04349,0.02751,0.02501,0.01687,0.00958,,,,,,,,,,,,,,,,,,,,,,,,
30,SC04,PLA,,,9/14/2024 11:04:50,0.68558,0.249,0.50935,0.63371,0.31597,0.28371,0.15144,0.07072,,,,,,,,,,,,,,,,,,,,,,,,
31,SC04,PLA,,,9/14/2024 11:05:00,0.66867,0.24325,0.49624,0.62816,0.31277,0.28435,0.15254,0.07015,,,,,,,,,,,,,,,,,,,,,,,,
32,SC04,PLA,,,9/14/2024 11:05:10,0.66701,0.24617,0.49889,0.62893,0.30268,0.27972,0.15274,0.06647,,,,,,,,,,,,,,,,,,,,,,,,
33,SC04,PLA,,,9/14/2024 11:05:20,0.65483,0.24643,0.5013,0.62965,0.30266,0.27849,0.15283,0.06634,,,,,,,,,,,,,,,,,,,,,,,,
34,SC17,TPU,,,9/14/2024 11:05:30,0.07046,0.02643,0.05285,0.05802,0.03635,0.03293,0.01892,0.0125,,,,,,,,,,,,,,,,,,,,,,,,
35,SC17,TPU,,,9/14/2024 11:05:40,0.0583,0.02187,0.05765,0.0434,0.02946,0.0272,0.01816,0.01269,,,,,,,,,,,,,,,,,,,,,,,,
36,SC17,TPU,,,9/14/2024 11:05:50,0.04096,0.01898,0.03552,0.03736,0.0235,0.02165,0.01508,0.00873,,,,,,,,,,,,,,,,,,,,,,,,
37,SC17,TPU,,,9/14/2024 11:06:00,0.03641,0.01835,0.03713,0.04037,0.0259,0.02355,0.01535,0.00902,,,,,,,,,,,,,,,,,,,,,,,,
38,SC16,TPU,,,9/14/2024 11:06:10,0.75902,0.26223,0.49864,0.56382,0.29639,0.2284,0.12999,0.06474,,,,,,,,,,,,,,,,,,,,,,,,
39,SC16,TPU,,,9/14/2024 11:06:20,0.75701,0.26585,0.49306,0.56067,0.28225,0.2151,0.12311,0.0597,,,,,,,,,,,,,,,,,,,,,,,,
40,SC16,TPU,,,9/14/2024 11:06:30,0.7475,0.25717,0.45151,0.52962,0.25999,0.19247,0.10953,0.05435,,,,,,,,,,,,,,,,,,,,,,,,
41,SC16,TPU,,,9/14/2024 11:06:40,0.75254,0.25922,0.46091,0.53763,0.2644,0.19734,0.11135,0.05456,,,,,,,,,,,,,,,,,,,,,,,,
42,SC06,PLA,,,9/14/2024 11:06:50,0.75397,0.2615,0.47377,0.59535,0.27921,0.25806,0.137,0.06363,,,,,,,,,,,,,,,,,,,,,,,,
43,SC06,PLA,,,9/14/2024 11:07:00,0.7572,0.26111,0.47818,0.60502,0.28918,0.26557,0.14203,0.06571,,,,,,,,,,,,,,,,,,,,,,,,
44,SC06,PLA,,,9/14/2024 11:07:10,0.74513,0.26116,0.46878,0.58165,0.26964,0.25173,0.14171,0.06099,,,,,,,,,,,,,,,,,,,,,,,,
45,SC06,PLA,,,9/14/2024 11:07:20,0.75256,0.26334,0.466,0.57783,0.27011,0.25445,0.14457,0.06121,,,,,,,,,,,,,,,,,,,,,,,,
46,SC15,PETG,,,9/14/2024 11:07:30,0.54559,0.18129,0.32483,0.39099,0.20343,0.18468,0.08846,0.04489,,,,,,,,,,,,,,,,,,,,,,,,
47,SC15,PETG,,,9/14/2024 11:07:40,0.52203,0.18071,0.3451,0.41934,0.22206,0.20838,0.09961,0.04822,,,,,,,,,,,,,,,,,,,,,,,,
48,SC15,PETG,,,9/14/2024 11:07:50,0.53005,0.20828,0.36634,0.39838,0.20269,0.2076,0.11071,0.04629,,,,,,,,,,,,,,,,,,,,,,,,
49,SC15,PETG,,,9/14/2024 11:08:00,0.54622,0.21608,0.36249,0.39317,0.19733,0.20338,0.10317,0.04188,,,,,,,,,,,,,,,,,,,,,,,,
50,SC14,PETG,,,9/14/2024 11:08:10,0.51787,0.20617,0.36115,0.39665,0.19654,0.20509,0.10957,0.04553,,,,,,,,,,,,,,,,,,,,,,,,
51,SC14,PETG,,,9/14/2024 11:08:20,0.55478,0.21954,0.36516,0.39781,0.19926,0.20303,0.10363,0.04161,,,,,,,,,,,,,,,,,,,,,,,,
52,SC14,PETG,,,9/14/2024 11:08:30,0.49434,0.16738,0.3055,0.36003,0.19304,0.17285,0.08421,0.04243,,,,,,,,,,,,,,,,,,,,,,,,
53,SC14,PETG,,,9/14/2024 11:08:40,0.47788,0.15898,0.31548,0.37951,0.19478,0.18605,0.09543,0.04556,,,,,,,,,,,,,,,,,,,,,,,,
54,SC10,PLA,,,9/14/2024 11:08:50,0.24757,0.09076,0.21752,0.23552,0.15579,0.12934,0.07467,0.03999,,,,,,,,,,,,,,,,,,,,,,,,
55,SC10,PLA,,,9/14/2024 11:09:00,0.24229,0.09041,0.23319,0.25405,0.16517,0.14051,0.08178,0.04251,,,,,,,,,,,,,,,,,,,,,,,,
56,SC10,PLA,,,9/14/2024 11:09:10,0.18041,0.07456,0.18542,0.18492,0.1181,0.10255,0.0642,0.03204,,,,,,,,,,,,,,,,,,,,,,,,
57,SC10,PLA,,,9/14/2024 11:09:20,0.17973,0.07375,0.1832,0.18941,0.12031,0.10084,0.06342,0.03137,,,,,,,,,,,,,,,,,,,,,,,,
58,SC19,TPU,,,9/14/2024 11:09:30,0.76024,0.26349,0.47491,0.54275,0.28163,0.21545,0.12571,0.06235,,,,,,,,,,,,,,,,,,,,,,,,
59,SC19,TPU,,,9/14/2024 11:09:40,0.73881,0.25205,0.4437,0.50145,0.24479,0.1856,0.10535,0.05364,,,,,,,,,,,,,,,,,,,,,,,,
60,SC19,TPU,,,9/14/2024 11:09:50,0.72795,0.25516,0.39035,0.44366,0.20384,0.15644,0.08848,0.04081,,,,,,,,,,,,,,,,,,,,,,,,
61,SC19,TPU,,,9/14/2024 11:10:00,0.73558,0.25646,0.39181,0.44756,0.20426,0.15754,0.08836,0.04058,,,,,,,,,,,,,,,,,,,,,,,,
62,SC08,PLA,,,9/14/2024 11:10:10,0.72998,0.24564,0.40871,0.51186,0.23188,0.21476,0.11355,0.05427,,,,,,,,,,,,,,,,,,,,,,,,
63,SC08,PLA,,,9/14/2024 11:10:20,0.72356,0.24449,0.41789,0.53253,0.24155,0.22229,0.11968,0.05808,,,,,,,,,,,,,,,,,,,,,,,,
64,SC08,PLA,,,9/14/2024 11:10:30,0.72219,0.25277,0.403,0.50474,0.21869,0.22021,0.12788,0.05199,,,,,,,,,,,,,,,,,,,,,,,,
65,SC08,PLA,,,9/14/2024 11:10:40,0.71591,0.25268,0.40848,0.50906,0.21686,0.21314,0.12066,0.05131,,,,,,,,,,,,,,,,,,,,,,,,
66,SC09,PLA,,,9/14/2024 11:10:50,0.08989,0.03302,0.06467,0.06962,0.04178,0.03672,0.02255,0.01369,,,,,,,,,,,,,,,,,,,,,,,,
67,SC09,PLA,,,9/14/2024 11:11:00,0.08297,0.03152,0.06566,0.072,0.04591,0.04206,0.02473,0.01417,,,,,,,,,,,,,,,,,,,,,,,,
68,SC09,PLA,,,9/14/2024 11:11:10,0.067,0.03009,0.06209,0.06682,0.04196,0.03751,0.02981,0.01291,,,,,,,,,,,,,,,,,,,,,,,,
69,SC09,PLA,,,9/14/2024 11:11:20,0.06622,0.02918,0.05859,0.06457,0.04125,0.03301,0.02303,0.01231,,,,,,,,,,,,,,,,,,,,,,,,
70,SC01,PLA,,,9/14/2024 11:11:30,0.06248,0.02596,0.05124,0.05635,0.03701,0.03032,0.01853,0.01261,,,,,,,,,,,,,,,,,,,,,,,,
71,SC01,PLA,,,9/14/2024 11:11:40,0.06637,0.02511,0.05576,0.0595,0.04066,0.03538,0.02191,0.01297,,,,,,,,,,,,,,,,,,,,,,,,
72,SC01,PLA,,,9/14/2024 11:11:50,0.04403,0.02044,0.04088,0.04393,0.02713,0.02473,0.01652,0.00951,,,,,,,,,,,,,,,,,,,,,,,,
73,SC01,PLA,,,9/14/2024 11:12:00,0.04328,0.02098,0.0416,0.04315,0.02782,0.02605,0.01709,0.01017,,,,,,,,,,,,,,,,,,,,,,,,
74,SL10,PLA,,,9/14/2024 11:12:10,0.06754,0.03006,0.06924,0.06695,0.04359,0.03959,0.02586,0.01364,,,,,,,,,,,,,,,,,,,,,,,,
75,SL10,PLA,,,9/14/2024 11:12:20,0.06743,0.02951,0.06589,0.06224,0.03956,0.03591,0.02586,0.01302,,,,,,,,,,,,,,,,,,,,,,,,
76,SL10,PLA,,,9/14/2024 11:12:30,0.12265,0.04656,0.10372,0.11239,0.07781,0.06354,0.03863,0.02317,,,,,,,,,,,,,,,,,,,,,,,,
77,SL10,PLA,,,9/14/2024 11:12:40,0.09776,0.03849,0.091,0.10295,0.06899,0.06152,0.0372,0.02017,,,,,,,,,,,,,,,,,,,,,,,,
78,SC05,PLA,,,9/14/2024 11:12:50,0.19671,0.06714,0.1387,0.15021,0.08524,0.07477,0.04348,0.0236,,,,,,,,,,,,,,,,,,,,,,,,
79,SC05,PLA,,,9/14/2024 11:13:00,0.18335,0.06471,0.14002,0.154,0.09289,0.082,0.04784,0.02538,,,,,,,,,,,,,,,,,,,,,,,,
80,SC05,PLA,,,9/14/2024 11:13:10,0.16437,0.0661,0.13379,0.13301,0.07993,0.08081,0.06373,0.02523,,,,,,,,,,,,,,,,,,,,,,,,
81,SC05,PLA,,,9/14/2024 11:13:20,0.1546,0.06057,0.12238,0.12493,0.07158,0.06369,0.04203,0.01985,,,,,,,,,,,,,,,,,,,,,,,,
82,SL03,PETG,,,9/14/2024 11:13:30,0.06942,0.02643,0.05585,0.061,0.03606,0.03148,0.01961,0.01223,,,,,,,,,,,,,,,,,,,,,,,,
83,SL03,PETG,,,9/14/2024 11:13:40,0.06454,0.02314,0.05372,0.05646,0.04753,0.04045,0.02199,0.0126,,,,,,,,,,,,,,,,,,,,,,,,
84,SL03,PETG,,,9/14/2024 11:13:50,0.04824,0.02149,0.04212,0.04624,0.03111,0.02741,0.01802,0.01044,,,,,,,,,,,,,,,,,,,,,,,,
85,SL03,PETG,,,9/14/2024 11:14:00,0.04539,0.02189,0.0454,0.04768,0.03153,0.02719,0.0179,0.01056,,,,,,,,,,,,,,,,,,,,,,,,
86,SL02,ASA,,,9/14/2024 11:14:10,0.06851,0.02613,0.05678,0.05483,0.0345,0.0299,0.02033,0.01272,,,,,,,,,,,,,,,,,,,,,,,,
87,SL02,ASA,,,9/14/2024 11:14:20,0.07124,0.02699,0.05707,0.06065,0.04231,0.0355,0.02188,0.01319,,,,,,,,,,,,,,,,,,,,,,,,
88,SL02,ASA,,,9/14/2024 11:14:30,0.04384,0.02089,0.04265,0.04487,0.02925,0.02627,0.01732,0.00963,,,,,,,,,,,,,,,,,,,,,,,,
89,SL02,ASA,,,9/14/2024 11:14:40,0.04717,0.02082,0.04207,0.04298,0.02718,0.02606,0.01727,0.01025,,,,,,,,,,,,,,,,,,,,,,,,
90,SL05,PETG,,,9/14/2024 11:14:50,0.73638,0.26572,0.50971,0.61497,0.30839,0.268,0.13257,0.06019,,,,,,,,,,,,,,,,,,,,,,,,
91,SL05,PETG,,,9/14/2024 11:15:00,0.70243,0.25878,0.49358,0.61942,0.31764,0.27269,0.13324,0.05849,,,,,,,,,,,,,,,,,,,,,,,,
92,SL05,PETG,,,9/14/2024 11:15:10,0.74698,0.26603,0.49816,0.6198,0.3089,0.26662,0.13164,0.05988,,,,,,,,,,,,,,,,,,,,,,,,
93,SL05,PETG,,,9/14/2024 11:15:20,0.74283,0.2654,0.49467,0.62224,0.30673,0.26878,0.1309,0.05876,,,,,,,,,,,,,,,,,,,,,,,,
94,SL09,PLA,,,9/14/2024 11:15:30,0.81081,0.28632,0.53928,0.65048,0.34348,0.30006,0.15644,0.06816,,,,,,,,,,,,,,,,,,,,,,,,
95,SL09,PLA,,,9/14/2024 11:15:40,0.81078,0.28608,0.53432,0.64757,0.33851,0.29538,0.15367,0.06718,,,,,,,,,,,,,,,,,,,,,,,,
96,SL09,PLA,,,9/14/2024 11:15:50,0.8843,0.30936,0.58632,0.70231,0.37509,0.32025,0.16571,0.0764,,,,,,,,,,,,,,,,,,,,,,,,
97,SL09,PLA,,,9/14/2024 11:16:00,0.90234,0.31274,0.60463,0.70188,0.3725,0.32276,0.17041,0.07784,,,,,,,,,,,,,,,,,,,,,,,,
98,SL06,PETG,,,9/14/2024 11:16:10,0.06682,0.0241,0.05056,0.05888,0.0304,0.02754,0.01939,0.01234,,,,,,,,,,,,,,,,,,,,,,,,
99,SL06,PETG,,,9/14/2024 11:16:20,0.06621,0.02596,0.05729,0.06234,0.04767,0.03714,0.02334,0.01314,,,,,,,,,,,,,,,,,,,,,,,,
100,SL06,PETG,,,9/14/2024 11:16:30,0.0426,0.01914,0.03758,0.04326,0.02837,0.02551,0.01644,0.00934,,,,,,,,,,,,,,,,,,,,,,,,
101,SL06,PETG,,,9/14/2024 11:16:40,0.04876,0.02103,0.04079,0.04193,0.02944,0.02683,0.01674,0.01032,,,,,,,,,,,,,,,,,,,,,,,,
102,SL13,TPU,,,9/14/2024 11:16:50,0.62286,0.21402,0.33958,0.4336,0.21625,0.19431,0.10589,0.04898,,,,,,,,,,,,,,,,,,,,,,,,
103,SL13,TPU,,,9/14/2024 11:17:00,0.58875,0.19704,0.3006,0.38811,0.18379,0.16942,0.08884,0.04221,,,,,,,,,,,,,,,,,,,,,,,,
104,SL13,TPU,,,9/14/2024 11:17:10,0.56095,0.20131,0.29235,0.37754,0.21358,0.1896,0.10839,0.04626,,,,,,,,,,,,,,,,,,,,,,,,
105,SL13,TPU,,,9/14/2024 11:17:20,0.57544,0.20942,0.3195,0.42794,0.19924,0.18773,0.10988,0.04515,,,,,,,,,,,,,,,,,,,,,,,,
106,SL11,PLA,,,9/14/2024 11:17:30,0.4889,0.20858,0.39552,0.50933,0.23494,0.21758,0.11645,0.05573,,,,,,,,,,,,,,,,,,,,,,,,
107,SL11,PLA,,,9/14/2024 11:17:40,0.49106,0.21026,0.40074,0.51238,0.24678,0.22999,0.12206,0.05659,,,,,,,,,,,,,,,,,,,,,,,,
108,SL11,PLA,,,9/14/2024 11:17:50,0.45626,0.21501,0.39826,0.48622,0.23033,0.22464,0.12861,0.05266,,,,,,,,,,,,,,,,,,,,,,,,
109,SL11,PLA,,,9/14/2024 11:18:00,0.45569,0.2174,0.39913,0.48205,0.22638,0.22165,0.12546,0.05238,,,,,,,,,,,,,,,,,,,,,,,,
110,SL01,STONEFILL,,,9/14/2024 11:18:10,0.48698,0.16747,0.35231,0.40142,0.22122,0.1937,0.11339,0.05745,,,,,,,,,,,,,,,,,,,,,,,,
111,SL01,STONEFILL,,,9/14/2024 11:18:20,0.67359,0.2393,0.50586,0.58555,0.28813,0.2396,0.13954,0.06827,,,,,,,,,,,,,,,,,,,,,,,,
112,SL01,STONEFILL,,,9/14/2024 11:18:30,0.6674,0.24417,0.48655,0.56202,0.2747,0.24092,0.13985,0.06741,,,,,,,,,,,,,,,,,,,,,,,,
113,SL01,STONEFILL,,,9/14/2024 11:18:40,0.69545,0.25574,0.51929,0.59156,0.28215,0.24272,0.14293,0.06863,,,,,,,,,,,,,,,,,,,,,,,,
114,SL12,PLA,,,9/14/2024 11:18:50,0.87179,0.29902,0.6104,0.71188,0.37428,0.32765,0.17984,0.08426,,,,,,,,,,,,,,,,,,,,,,,,
115,SL12,PLA,,,9/14/2024 11:19:00,0.85488,0.29624,0.61041,0.71559,0.37651,0.32903,0.17944,0.08373,,,,,,,,,,,,,,,,,,,,,,,,
116,SL12,PLA,,,9/14/2024 11:19:10,0.87283,0.30377,0.61709,0.72051,0.3733,0.33006,0.18251,0.08282,,,,,,,,,,,,,,,,,,,,,,,,
117,SL12,PLA,,,9/14/2024 11:19:20,0.87141,0.30182,0.61455,0.7174,0.37304,0.33205,0.18274,0.0834,,,,,,,,,,,,,,,,,,,,,,,,
118,SL07,PETG,,,9/14/2024 11:19:30,0.35368,0.12,0.25055,0.26195,0.14599,0.12124,0.06426,0.03245,,,,,,,,,,,,,,,,,,,,,,,,
119,SL07,PETG,,,9/14/2024 11:19:40,0.3503,0.11879,0.25289,0.26093,0.15044,0.12965,0.0675,0.03357,,,,,,,,,,,,,,,,,,,,,,,,
120,SL07,PETG,,,9/14/2024 11:19:50,0.36012,0.12146,0.25329,0.26924,0.15054,0.11863,0.0636,0.03316,,,,,,,,,,,,,,,,,,,,,,,,
121,SL07,PETG,,,9/14/2024 11:20:00,0.35392,0.12105,0.2518,0.26823,0.14611,0.11721,0.06154,0.0309,,,,,,,,,,,,,,,,,,,,,,,,
122,SL08,PETG,,,9/14/2024 11:20:10,0.06735,0.02607,0.05493,0.06185,0.03834,0.03161,0.02121,0.01324,,,,,,,,,,,,,,,,,,,,,,,,
123,SL08,PETG,,,9/14/2024 11:20:20,0.06841,0.02691,0.05696,0.06157,0.03923,0.03605,0.02258,0.01334,,,,,,,,,,,,,,,,,,,,,,,,
124,SL08,PETG,,,9/14/2024 11:20:30,0.06317,0.02776,0.05967,0.06185,0.04105,0.03732,0.0244,0.01323,,,,,,,,,,,,,,,,,,,,,,,,
125,SL08,PETG,,,9/14/2024 11:20:40,0.06665,0.02946,0.06376,0.06662,0.04383,0.04053,0.02647,0.01437,,,,,,,,,,,,,,,,,,,,,,,,
126,ON09,ASA,,,9/14/2024 11:20:50,0.76763,0.26866,0.50441,0.60633,0.319,0.27642,0.1411,0.06401,,,,,,,,,,,,,,,,,,,,,,,,
127,ON09,ASA,,,9/14/2024 11:21:00,0.76761,0.26682,0.49762,0.60526,0.31721,0.27648,0.142,0.0647,,,,,,,,,,,,,,,,,,,,,,,,
128,ON09,ASA,,,9/14/2024 11:21:10,0.75838,0.26671,0.48921,0.59445,0.31042,0.27598,0.14588,0.06313,,,,,,,,,,,,,,,,,,,,,,,,
129,ON09,ASA,,,9/14/2024 11:21:20,0.74787,0.26459,0.48575,0.58901,0.30084,0.26376,0.13709,0.05929,,,,,,,,,,,,,,,,,,,,,,,,
130,ON08,ABS,,,9/14/2024 11:21:30,0.86559,0.29712,0.56106,0.66829,0.36301,0.30979,0.15586,0.07052,,,,,,,,,,,,,,,,,,,,,,,,
131,ON08,ABS,,,9/14/2024 11:21:40,0.87721,0.30164,0.57735,0.6861,0.37184,0.31715,0.16175,0.07255,,,,,,,,,,,,,,,,,,,,,,,,
132,ON08,ABS,,,9/14/2024 11:21:50,0.84519,0.29514,0.55679,0.65827,0.35213,0.30426,0.15939,0.06896,,,,,,,,,,,,,,,,,,,,,,,,
133,ON08,ABS,,,9/14/2024 11:22:00,0.84405,0.29519,0.55162,0.65683,0.3478,0.30147,0.15528,0.06724,,,,,,,,,,,,,,,,,,,,,,,,
134,ON07,PETG,,,9/14/2024 11:22:10,0.52849,0.17519,0.31832,0.39066,0.20189,0.18568,0.08838,0.04484,,,,,,,,,,,,,,,,,,,,,,,,
135,ON07,PETG,,,9/14/2024 11:22:20,0.58646,0.18967,0.34545,0.42854,0.23596,0.21805,0.10385,0.04726,,,,,,,,,,,,,,,,,,,,,,,,
136,ON07,PETG,,,9/14/2024 11:22:30,0.53313,0.21513,0.39613,0.43115,0.22384,0.20984,0.11255,0.04459,,,,,,,,,,,,,,,,,,,,,,,,
137,ON07,PETG,,,9/14/2024 11:22:40,0.55074,0.22459,0.41324,0.4236,0.22096,0.21654,0.11861,0.04701,,,,,,,,,,,,,,,,,,,,,,,,
138,ON06,PETG,,,9/14/2024 11:22:50,0.66621,0.25052,0.49291,0.61484,0.29901,0.26563,0.12856,0.05733,,,,,,,,,,,,,,,,,,,,,,,,
139,ON06,PETG,,,9/14/2024 11:23:00,0.67425,0.25127,0.50393,0.6232,0.31166,0.27545,0.13398,0.06101,,,,,,,,,,,,,,,,,,,,,,,,
140,ON06,PETG,,,9/14/2024 11:23:10,0.65099,0.25043,0.49784,0.60495,0.29461,0.26607,0.13477,0.05707,,,,,,,,,,,,,,,,,,,,,,,,
141,ON06,PETG,,,9/14/2024 11:23:20,0.64567,0.24697,0.49104,0.60147,0.29124,0.26803,0.1347,0.05686,,,,,,,,,,,,,,,,,,,,,,,,
142,ON05,PETG,,,9/14/2024 11:23:30,0.53384,0.17767,0.33144,0.412,0.2126,0.18904,0.08997,0.04541,,,,,,,,,,,,,,,,,,,,,,,,
143,ON05,PETG,,,9/14/2024 11:23:40,0.53528,0.17916,0.34153,0.44122,0.22221,0.21393,0.10076,0.04757,,,,,,,,,,,,,,,,,,,,,,,,
144,ON05,PETG,,,9/14/2024 11:23:50,0.53286,0.20369,0.36617,0.42481,0.20425,0.20618,0.10389,0.04203,,,,,,,,,,,,,,,,,,,,,,,,
145,ON05,PETG,,,9/14/2024 11:24:00,0.52814,0.19897,0.36158,0.42707,0.21183,0.21522,0.1124,0.04592,,,,,,,,,,,,,,,,,,,,,,,,
146,ON04,PETG,,,9/14/2024 11:24:10,0.50934,0.17457,0.31608,0.39608,0.19638,0.17583,0.08782,0.04187,,,,,,,,,,,,,,,,,,,,,,,,
147,ON04,PETG,,,9/14/2024 11:24:20,0.51939,0.17988,0.32594,0.40322,0.21683,0.18879,0.09071,0.04328,,,,,,,,,,,,,,,,,,,,,,,,
148,ON04,PETG,,,9/14/2024 11:24:30,0.56127,0.22456,0.38186,0.41535,0.20156,0.20132,0.10464,0.04255,,,,,,,,,,,,,,,,,,,,,,,,
149,ON04,PETG,,,9/14/2024 11:24:40,0.56566,0.2193,0.35608,0.39717,0.20403,0.21353,0.10525,0.04153,,,,,,,,,,,,,,,,,,,,,,,,
150,ON03,PETG,,,9/14/2024 11:24:50,0.83151,0.2888,0.53539,0.64182,0.32511,0.28147,0.13765,0.06284,,,,,,,,,,,,,,,,,,,,,,,,
151,ON03,PETG,,,9/14/2024 11:25:00,0.83175,0.28844,0.55142,0.66053,0.3371,0.29516,0.14699,0.06577,,,,,,,,,,,,,,,,,,,,,,,,
152,ON03,PETG,,,9/14/2024 11:25:10,0.81536,0.28566,0.52986,0.63302,0.31075,0.28064,0.14162,0.05867,,,,,,,,,,,,,,,,,,,,,,,,
153,ON03,PETG,,,9/14/2024 11:25:20,0.81889,0.28592,0.53234,0.62707,0.31154,0.2857,0.14287,0.06069,,,,,,,,,,,,,,,,,,,,,,,,
154,ON02,PETG,,,9/14/2024 11:25:30,0.78941,0.26873,0.46621,0.57878,0.27487,0.24632,0.11657,0.05344,,,,,,,,,,,,,,,,,,,,,,,,
155,ON02,PETG,,,9/14/2024 11:25:40,0.77793,0.26473,0.47381,0.58281,0.27995,0.25211,0.12358,0.05709,,,,,,,,,,,,,,,,,,,,,,,,
156,ON02,PETG,,,9/14/2024 11:25:50,0.78373,0.263,0.46315,0.59631,0.28737,0.24304,0.11738,0.05576,,,,,,,,,,,,,,,,,,,,,,,,
157,ON02,PETG,,,9/14/2024 11:26:00,0.77238,0.27388,0.48231,0.57208,0.26998,0.25684,0.13179,0.05552,,,,,,,,,,,,,,,,,,,,,,,,
158,ON0,TPU,,,9/14/2024 11:26:10,0.61797,0.21175,0.34532,0.4381,0.2004,0.15096,0.08842,0.04464,,,,,,,,,,,,,,,,,,,,,,,,
159,ON0,TPU,,,9/14/2024 11:26:20,0.63897,0.21357,0.3472,0.43682,0.20418,0.15279,0.08934,0.04282,,,,,,,,,,,,,,,,,,,,,,,,
160,ON0,TPU,,,9/14/2024 11:26:30,0.60712,0.22468,0.3376,0.39983,0.17753,0.14213,0.08475,0.03792,,,,,,,,,,,,,,,,,,,,,,,,
161,ON0,TPU,,,9/14/2024 11:26:40,0.60522,0.22472,0.34536,0.40731,0.18359,0.14859,0.0888,0.03965,,,,,,,,,,,,,,,,,,,,,,,,
162,BG09,PLA,,,9/14/2024 11:26:50,0.05975,0.02454,0.05037,0.05774,0.03592,0.03069,0.01992,0.01275,,,,,,,,,,,,,,,,,,,,,,,,
163,BG09,PLA,,,9/14/2024 11:27:00,0.06134,0.02444,0.05186,0.05679,0.03799,0.03402,0.02097,0.01244,,,,,,,,,,,,,,,,,,,,,,,,
164,BG09,PLA,,,9/14/2024 11:27:10,0.0436,0.01983,0.03792,0.04097,0.02606,0.02492,0.01646,0.00986,,,,,,,,,,,,,,,,,,,,,,,,
165,BG09,PLA,,,9/14/2024 11:27:20,0.04277,0.01965,0.03823,0.04091,0.02549,0.02415,0.01587,0.00954,,,,,,,,,,,,,,,,,,,,,,,,
166,BG08,PETG,,,9/14/2024 11:27:30,0.69511,0.23683,0.40124,0.50362,0.2362,0.20893,0.10344,0.04735,,,,,,,,,,,,,,,,,,,,,,,,
167,BG08,PETG,,,9/14/2024 11:27:40,0.69887,0.23966,0.4204,0.52533,0.26209,0.23058,0.11139,0.05032,,,,,,,,,,,,,,,,,,,,,,,,
168,BG08,PETG,,,9/14/2024 11:27:50,0.68771,0.25054,0.42032,0.49414,0.23334,0.22065,0.11426,0.04608,,,,,,,,,,,,,,,,,,,,,,,,
169,BG08,PETG,,,9/14/2024 11:28:00,0.68065,0.24783,0.42036,0.50084,0.2341,0.221,0.11304,0.0449,,,,,,,,,,,,,,,,,,,,,,,,
170,BG07,PETG,,,9/14/2024 11:28:10,0.53398,0.1798,0.30762,0.37185,0.19587,0.17803,0.08364,0.04204,,,,,,,,,,,,,,,,,,,,,,,,
171,BG07,PETG,,,9/14/2024 11:28:20,0.56398,0.18616,0.37304,0.47397,0.21935,0.2031,0.09493,0.04792,,,,,,,,,,,,,,,,,,,,,,,,
172,BG07,PETG,,,9/14/2024 11:28:30,0.57576,0.22925,0.40159,0.44253,0.21801,0.22112,0.11732,0.04741,,,,,,,,,,,,,,,,,,,,,,,,
173,BG07,PETG,,,9/14/2024 11:28:40,0.58542,0.2312,0.38469,0.42707,0.21504,0.21962,0.11154,0.04474,,,,,,,,,,,,,,,,,,,,,,,,
174,BG06,PLA,,,9/14/2024 11:28:50,0.13025,0.04843,0.10842,0.11954,0.07575,0.06292,0.039,0.02279,,,,,,,,,,,,,,,,,,,,,,,,
175,BG06,PLA,,,9/14/2024 11:29:00,0.1102,0.04188,0.09897,0.1075,0.07124,0.06342,0.03687,0.02059,,,,,,,,,,,,,,,,,,,,,,,,
176,BG06,PLA,,,9/14/2024 11:29:10,0.0775,0.03435,0.0747,0.07368,0.04819,0.04391,0.02866,0.01456,,,,,,,,,,,,,,,,,,,,,,,,
177,BG06,PLA,,,9/14/2024 11:29:20,0.07928,0.03333,0.07184,0.07195,0.04517,0.03954,0.02673,0.01383,,,,,,,,,,,,,,,,,,,,,,,,
178,BG05,ASA,,,9/14/2024 11:29:30,0.7271,0.25124,0.42008,0.55251,0.28354,0.24484,0.12408,0.0561,,,,,,,,,,,,,,,,,,,,,,,,
179,BG05,ASA,,,9/14/2024 11:29:40,0.7212,0.24954,0.41798,0.55376,0.28551,0.25333,0.12619,0.05725,,,,,,,,,,,,,,,,,,,,,,,,
180,BG05,ASA,,,9/14/2024 11:29:50,0.70536,0.25392,0.42377,0.54563,0.28081,0.25883,0.13444,0.05807,,,,,,,,,,,,,,,,,,,,,,,,
181,BG05,ASA,,,9/14/2024 11:30:00,0.72355,0.26072,0.44617,0.56144,0.2878,0.26066,0.1391,0.05934,,,,,,,,,,,,,,,,,,,,,,,,
182,BG04,PLA,,,9/14/2024 11:30:10,0.72293,0.24529,0.42482,0.53932,0.24028,0.2239,0.11952,0.05554,,,,,,,,,,,,,,,,,,,,,,,,
183,BG04,PLA,,,9/14/2024 11:30:20,0.71276,0.24444,0.43214,0.55193,0.25061,0.23061,0.12496,0.0584,,,,,,,,,,,,,,,,,,,,,,,,
184,BG04,PLA,,,9/14/2024 11:30:30,0.71552,0.25399,0.43679,0.54087,0.23632,0.23503,0.13545,0.05711,,,,,,,,,,,,,,,,,,,,,,,,
185,BG04,PLA,,,9/14/2024 11:30:40,0.72065,0.25665,0.42924,0.53646,0.23081,0.22663,0.12441,0.05383,,,,,,,,,,,,,,,,,,,,,,,,
186,BG03,ABS,,,9/14/2024 11:30:50,0.79565,0.2743,0.50958,0.61522,0.32857,0.28421,0.1449,0.06585,,,,,,,,,,,,,,,,,,,,,,,,
187,BG03,ABS,,,9/14/2024 11:31:00,0.79587,0.27435,0.51015,0.61932,0.32281,0.28461,0.14433,0.06612,,,,,,,,,,,,,,,,,,,,,,,,
188,BG03,ABS,,,9/14/2024 11:31:10,0.77608,0.27064,0.49396,0.60061,0.30916,0.27725,0.14458,0.06239,,,,,,,,,,,,,,,,,,,,,,,,
189,BG03,ABS,,,9/14/2024 11:31:20,0.77574,0.27058,0.48999,0.59832,0.30484,0.27233,0.14015,0.06051,,,,,,,,,,,,,,,,,,,,,,,,
190,BG02,PETG,,,9/14/2024 11:31:30,0.77574,0.2719,0.48133,0.57167,0.27253,0.25298,0.12836,0.05358,,,,,,,,,,,,,,,,,,,,,,,,
191,BG02,PETG,,,9/14/2024 11:31:40,0.77688,0.27414,0.49124,0.57845,0.28214,0.25726,0.13114,0.05468,,,,,,,,,,,,,,,,,,,,,,,,
192,BG02,PETG,,,9/14/2024 11:31:50,0.78767,0.27058,0.49416,0.59552,0.29434,0.26125,0.12547,0.05752,,,,,,,,,,,,,,,,,,,,,,,,
193,BG02,PETG,,,9/14/2024 11:32:00,0.78627,0.27277,0.49776,0.61238,0.30605,0.27162,0.13269,0.05857,,,,,,,,,,,,,,,,,,,,,,,,
194,BG01,PLA,,,9/14/2024 11:32:10,0.06052,0.02355,0.04912,0.05144,0.03224,0.0287,0.01772,0.01148,,,,,,,,,,,,,,,,,,,,,,,,
195,BG01,PLA,,,9/14/2024 11:32:20,0.05315,0.02223,0.04786,0.05214,0.0358,0.0319,0.01905,0.01118,,,,,,,,,,,,,,,,,,,,,,,,
196,BG01,PLA,,,9/14/2024 11:32:30,0.04449,0.01981,0.04043,0.04151,0.02806,0.02487,0.01715,0.01069,,,,,,,,,,,,,,,,,,,,,,,,
197,BG01,PLA,,,9/14/2024 11:32:40,0.04306,0.01915,0.03989,0.04096,0.02445,0.02475,0.01666,0.00954,,,,,,,,,,,,,,,,,,,,,,,,
198,ON10,PLA,,,9/14/2024 11:32:50,0.07362,0.02707,0.06207,0.05698,0.03699,0.03416,0.01964,0.01311,,,,,,,,,,,,,,,,,,,,,,,,
199,ON10,PLA,,,9/14/2024 11:33:00,0.07212,0.02624,0.06122,0.06431,0.04307,0.03758,0.02363,0.01431,,,,,,,,,,,,,,,,,,,,,,,,
200,ON10,PLA,,,9/14/2024 11:33:10,0.04566,0.0199,0.03956,0.03866,0.02538,0.02676,0.01762,0.00914,,,,,,,,,,,,,,,,,,,,,,,,
201,ON10,PLA,,,9/14/2024 11:33:20,0.04147,0.02012,0.041,0.04213,0.02539,0.0234,0.01627,0.0094,,,,,,,,,,,,,,,,,,,,,,,,
202,ON11,PLA,,,9/14/2024 11:33:30,0.36392,0.12755,0.24588,0.28559,0.15246,0.13759,0.0678,0.03387,,,,,,,,,,,,,,,,,,,,,,,,
203,ON11,PLA,,,9/14/2024 11:33:40,0.37644,0.13074,0.27024,0.31787,0.17772,0.15713,0.07977,0.03853,,,,,,,,,,,,,,,,,,,,,,,,
204,ON11,PLA,,,9/14/2024 11:33:50,0.34713,0.13308,0.273,0.29577,0.1672,0.14816,0.0863,0.03446,,,,,,,,,,,,,,,,,,,,,,,,
205,ON11,PLA,,,9/14/2024 11:34:00,0.33308,0.13201,0.2588,0.28345,0.16066,0.14596,0.07731,0.03338,,,,,,,,,,,,,,,,,,,,,,,,
206,ON12,PLA,,,9/14/2024 11:34:10,0.69735,0.24544,0.41452,0.50106,0.22393,0.21843,0.1123,0.04456,,,,,,,,,,,,,,,,,,,,,,,,
207,ON12,PLA,,,9/14/2024 11:34:20,0.7012,0.24833,0.4152,0.50304,0.2228,0.20785,0.10312,0.04227,,,,,,,,,,,,,,,,,,,,,,,,
208,ON12,PLA,,,9/14/2024 11:34:30,0.72279,0.24326,0.43358,0.52942,0.24674,0.21733,0.10423,0.04781,,,,,,,,,,,,,,,,,,,,,,,,
209,ON12,PLA,,,9/14/2024 11:34:40,0.71029,0.2418,0.44108,0.54573,0.2619,0.23287,0.1115,0.05009,,,,,,,,,,,,,,,,,,,,,,,,
210,ON13,PLA,,,9/14/2024 11:34:50,0.504,0.1755,0.34921,0.42034,0.18903,0.168,0.08881,0.04508,,,,,,,,,,,,,,,,,,,,,,,,
211,ON13,PLA,,,9/14/2024 11:35:00,0.58163,0.19134,0.39588,0.46671,0.23712,0.19248,0.09491,0.04829,,,,,,,,,,,,,,,,,,,,,,,,
212,ON13,PLA,,,9/14/2024 11:35:10,0.58137,0.23391,0.50062,0.50705,0.27393,0.23667,0.14542,0.04711,,,,,,,,,,,,,,,,,,,,,,,,
213,ON13,PLA,,,9/14/2024 11:35:20,0.5869,0.20124,0.39536,0.53106,0.28846,0.2232,0.10956,0.04434,,,,,,,,,,,,,,,,,,,,,,,,
214,ON14,PLA,,,9/14/2024 11:35:30,0.58034,0.19611,0.35481,0.41808,0.20335,0.17895,0.08574,0.04088,,,,,,,,,,,,,,,,,,,,,,,,
215,ON14,PLA,,,9/14/2024 11:35:40,0.56378,0.19144,0.36458,0.4364,0.21643,0.19542,0.09531,0.04343,,,,,,,,,,,,,,,,,,,,,,,,
216,ON14,PLA,,,9/14/2024 11:35:50,0.54739,0.19712,0.34726,0.38944,0.18354,0.17051,0.0894,0.03679,,,,,,,,,,,,,,,,,,,,,,,,
217,ON14,PLA,,,9/14/2024 11:36:00,0.54734,0.19703,0.3458,0.39033,0.19339,0.18801,0.09679,0.03969,,,,,,,,,,,,,,,,,,,,,,,,
218,ON15,PLA,,,9/14/2024 11:36:10,0.58737,0.19776,0.36773,0.4292,0.20973,0.18186,0.08983,0.04293,,,,,,,,,,,,,,,,,,,,,,,,
219,ON15,PLA,,,9/14/2024 11:36:20,0.5893,0.19887,0.37613,0.44935,0.2291,0.20129,0.0971,0.0455,,,,,,,,,,,,,,,,,,,,,,,,
220,ON15,PLA,,,9/14/2024 11:36:30,0.56728,0.20831,0.37577,0.40889,0.20373,0.19131,0.10787,0.04052,,,,,,,,,,,,,,,,,,,,,,,,
221,ON15,PLA,,,9/14/2024 11:36:40,0.56068,0.2025,0.37421,0.40765,0.19927,0.18355,0.09996,0.03971,,,,,,,,,,,,,,,,,,,,,,,,
222,ON16,PLA,,,9/14/2024 11:36:50,0.51424,0.17178,0.30595,0.37228,0.18167,0.16328,0.08062,0.03896,,,,,,,,,,,,,,,,,,,,,,,,
223,ON16,PLA,,,9/14/2024 11:37:00,0.5047,0.1722,0.32211,0.38718,0.19707,0.17314,0.08769,0.0416,,,,,,,,,,,,,,,,,,,,,,,,
224,ON16,PLA,,,9/14/2024 11:37:10,0.49607,0.18436,0.31733,0.35636,0.169,0.16304,0.08317,0.03522,,,,,,,,,,,,,,,,,,,,,,,,
225,ON16,PLA,,,9/14/2024 11:37:20,0.487,0.17449,0.30286,0.35064,0.17002,0.16794,0.08877,0.03618,,,,,,,,,,,,,,,,,,,,,,,,
226,ON17,PLA,,,9/14/2024 11:37:30,0.53905,0.1863,0.33582,0.40168,0.20036,0.17272,0.08489,0.04116,,,,,,,,,,,,,,,,,,,,,,,,
227,ON17,PLA,,,9/14/2024 11:37:40,0.56419,0.19184,0.36352,0.43198,0.22165,0.19799,0.09684,0.0467,,,,,,,,,,,,,,,,,,,,,,,,
228,ON17,PLA,,,9/14/2024 11:37:50,0.51936,0.19548,0.33546,0.38747,0.19315,0.17882,0.09445,0.03901,,,,,,,,,,,,,,,,,,,,,,,,
229,ON17,PLA,,,9/14/2024 11:38:00,0.52137,0.19343,0.35634,0.38758,0.19198,0.18774,0.11071,0.04131,,,,,,,,,,,,,,,,,,,,,,,,
230,ON18,PLA,,,9/14/2024 11:38:10,0.54954,0.18566,0.33012,0.40755,0.19409,0.17969,0.08658,0.04076,,,,,,,,,,,,,,,,,,,,,,,,
231,ON18,PLA,,,9/14/2024 11:38:20,0.57364,0.18959,0.36044,0.43849,0.20212,0.18992,0.09401,0.04427,,,,,,,,,,,,,,,,,,,,,,,,
232,ON18,PLA,,,9/14/2024 11:38:30,0.56157,0.20622,0.36756,0.40787,0.19291,0.19887,0.10691,0.04617,,,,,,,,,,,,,,,,,,,,,,,,
233,ON18,PLA,,,9/14/2024 11:38:40,0.56351,0.2072,0.35263,0.39637,0.18268,0.18578,0.09641,0.04103,,,,,,,,,,,,,,,,,,,,,,,,
234,ON19,PLA,,,9/14/2024 11:38:50,0.5819,0.19663,0.35433,0.42925,0.20672,0.18365,0.08843,0.04247,,,,,,,,,,,,,,,,,,,,,,,,
235,ON19,PLA,,,9/14/2024 11:39:00,0.61067,0.20698,0.37954,0.46564,0.23118,0.21205,0.10118,0.04494,,,,,,,,,,,,,,,,,,,,,,,,
236,ON19,PLA,,,9/14/2024 11:39:10,0.57766,0.21446,0.35905,0.41214,0.20188,0.20123,0.09717,0.04156,,,,,,,,,,,,,,,,,,,,,,,,
237,ON19,PLA,,,9/14/2024 11:39:20,0.57864,0.21371,0.39051,0.42764,0.2063,0.2056,0.11092,0.04391,,,,,,,,,,,,,,,,,,,,,,,,
238,ON20,PLA,,,9/14/2024 11:39:30,0.60816,0.24137,0.4839,0.41636,0.30343,0.25868,0.13405,0.05364,,,,,,,,,,,,,,,,,,,,,,,,
239,ON20,PLA,,,9/14/2024 11:39:40,0.58707,0.20348,0.40619,0.51823,0.29408,0.21873,0.11263,0.04503,,,,,,,,,,,,,,,,,,,,,,,,
240,ON20,PLA,,,9/14/2024 11:39:50,0.50645,0.17285,0.32998,0.39662,0.20151,0.17734,0.08753,0.04314,,,,,,,,,,,,,,,,,,,,,,,,
241,ON20,PLA,,,9/14/2024 11:40:00,0.60204,0.19054,0.35897,0.41349,0.2289,0.19844,0.0896,0.04514,,,,,,,,,,,,,,,,,,,,,,,,
242,ON21,PLA,,,9/14/2024 11:40:10,0.56311,0.18942,0.34129,0.40305,0.19456,0.17076,0.08435,0.0397,,,,,,,,,,,,,,,,,,,,,,,,
243,ON21,PLA,,,9/14/2024 11:40:20,0.55667,0.1887,0.35419,0.42404,0.20724,0.18655,0.08966,0.04278,,,,,,,,,,,,,,,,,,,,,,,,
244,ON21,PLA,,,9/14/2024 11:40:30,0.53985,0.19133,0.34221,0.38782,0.19102,0.18142,0.09414,0.03805,,,,,,,,,,,,,,,,,,,,,,,,
245,ON21,PLA,,,9/14/2024 11:40:40,0.52969,0.18956,0.33215,0.38166,0.17788,0.16626,0.08545,0.03516,,,,,,,,,,,,,,,,,,,,,,,,
246,ON22,PLA,,,9/14/2024 11:40:50,0.50803,0.17343,0.3125,0.37061,0.1833,0.16318,0.07934,0.03838,,,,,,,,,,,,,,,,,,,,,,,,
247,ON22,PLA,,,9/14/2024 11:41:00,0.50426,0.17307,0.32438,0.38968,0.19471,0.17255,0.08788,0.04111,,,,,,,,,,,,,,,,,,,,,,,,
248,ON22,PLA,,,9/14/2024 11:41:10,0.48531,0.1777,0.30363,0.3464,0.17481,0.17546,0.09015,0.03631,,,,,,,,,,,,,,,,,,,,,,,,
249,ON22,PLA,,,9/14/2024 11:41:20,0.48637,0.17858,0.31464,0.35117,0.16806,0.15933,0.08208,0.0337,,,,,,,,,,,,,,,,,,,,,,,,
250,ON23,PLA,,,9/14/2024 11:41:30,0.56472,0.20562,0.35818,0.40031,0.20163,0.20655,0.11411,0.04272,,,,,,,,,,,,,,,,,,,,,,,,
251,ON23,PLA,,,9/14/2024 11:41:40,0.55419,0.20368,0.35818,0.40331,0.19495,0.18604,0.0966,0.03881,,,,,,,,,,,,,,,,,,,,,,,,
252,ON23,PLA,,,9/14/2024 11:41:50,0.5681,0.18944,0.33749,0.40509,0.20001,0.17895,0.08641,0.04135,,,,,,,,,,,,,,,,,,,,,,,,
253,ON23,PLA,,,9/14/2024 11:42:00,0.57612,0.19476,0.40056,0.45569,0.21888,0.19097,0.09878,0.05142,,,,,,,,,,,,,,,,,,,,,,,,
254,ON24,PLA,,,9/14/2024 11:42:10,0.44246,0.15512,0.30742,0.3604,0.18635,0.16531,0.08333,0.0425,,,,,,,,,,,,,,,,,,,,,,,,
255,ON24,PLA,,,9/14/2024 11:42:20,0.52545,0.1709,0.32662,0.39225,0.22745,0.20134,0.09218,0.04413,,,,,,,,,,,,,,,,,,,,,,,,
256,ON24,PLA,,,9/14/2024 11:42:30,0.51387,0.18885,0.38129,0.41812,0.22399,0.19971,0.10676,0.04324,,,,,,,,,,,,,,,,,,,,,,,,
257,ON24,PLA,,,9/14/2024 11:42:40,0.50315,0.19164,0.3699,0.41861,0.22318,0.18785,0.09637,0.04033,,,,,,,,,,,,,,,,,,,,,,,,
258,ON25,PLA,,,9/14/2024 11:42:50,0.54242,0.18609,0.33446,0.39215,0.19228,0.16951,0.08284,0.04069,,,,,,,,,,,,,,,,,,,,,,,,
259,ON25,PLA,,,9/14/2024 11:43:00,0.55213,0.18626,0.34607,0.41457,0.21343,0.18937,0.09062,0.04189,,,,,,,,,,,,,,,,,,,,,,,,
260,ON25,PLA,,,9/14/2024 11:43:10,0.52075,0.18916,0.34267,0.38121,0.19717,0.17958,0.09446,0.03943,,,,,,,,,,,,,,,,,,,,,,,,
261,ON25,PLA,,,9/14/2024 11:43:20,0.51243,0.18645,0.33229,0.37768,0.18688,0.16716,0.0885,0.03782,,,,,,,,,,,,,,,,,,,,,,,,
262,ON26,PLA,,,9/14/2024 11:43:30,0.1734,0.07019,0.14443,0.16295,0.099,0.09588,0.05516,0.02376,,,,,,,,,,,,,,,,,,,,,,,,
263,ON26,PLA,,,9/14/2024 11:43:40,0.1676,0.06911,0.14619,0.15699,0.09104,0.08251,0.04744,0.02084,,,,,,,,,,,,,,,,,,,,,,,,
264,ON26,PLA,,,9/14/2024 11:43:50,0.2186,0.07646,0.1669,0.18782,0.11098,0.09661,0.05222,0.02711,,,,,,,,,,,,,,,,,,,,,,,,
265,ON26,PLA,,,9/14/2024 11:44:00,0.21155,0.07645,0.17412,0.20276,0.11528,0.10884,0.05597,0.02779,,,,,,,,,,,,,,,,,,,,,,,,
266,ON27,PLA,,,9/14/2024 11:44:10,0.52194,0.17671,0.31486,0.38258,0.18484,0.16553,0.08078,0.0393,,,,,,,,,,,,,,,,,,,,,,,,
267,ON27,PLA,,,9/14/2024 11:44:20,0.52248,0.17788,0.33336,0.40049,0.19766,0.18042,0.0873,0.04207,,,,,,,,,,,,,,,,,,,,,,,,
268,ON27,PLA,,,9/14/2024 11:44:30,0.48865,0.18134,0.33189,0.3628,0.18182,0.17484,0.08519,0.03482,,,,,,,,,,,,,,,,,,,,,,,,
269,ON27,PLA,,,9/14/2024 11:44:40,0.48984,0.17656,0.30612,0.3632,0.17847,0.17031,0.08516,0.03439,,,,,,,,,,,,,,,,,,,,,,,,
270,ON28,PLA,,,9/14/2024 11:44:50,0.52774,0.17888,0.32804,0.38334,0.19388,0.1701,0.08278,0.03902,,,,,,,,,,,,,,,,,,,,,,,,
271,ON28,PLA,,,9/14/2024 11:45:00,0.53137,0.18064,0.33989,0.40698,0.20341,0.1808,0.08945,0.0424,,,,,,,,,,,,,,,,,,,,,,,,
272,ON28,PLA,,,9/14/2024 11:45:10,0.54495,0.19124,0.32434,0.36153,0.17567,0.1749,0.09504,0.04233,,,,,,,,,,,,,,,,,,,,,,,,
273,ON28,PLA,,,9/14/2024 11:45:20,0.50127,0.18095,0.32446,0.38548,0.18867,0.17887,0.08687,0.03476,,,,,,,,,,,,,,,,,,,,,,,,
274,ON29,PLA,,,9/14/2024 11:45:30,0.52446,0.17741,0.32012,0.38393,0.18497,0.16598,0.08089,0.03933,,,,,,,,,,,,,,,,,,,,,,,,
275,ON29,PLA,,,9/14/2024 11:45:40,0.51915,0.1777,0.33902,0.4061,0.20309,0.18167,0.09009,0.04163,,,,,,,,,,,,,,,,,,,,,,,,
276,ON29,PLA,,,9/14/2024 11:45:50,0.51324,0.18799,0.3358,0.37503,0.18147,0.16988,0.08854,0.03727,,,,,,,,,,,,,,,,,,,,,,,,
277,ON29,PLA,,,9/14/2024 11:46:00,0.52435,0.18967,0.33371,0.37338,0.19455,0.18856,0.0986,0.04118,,,,,,,,,,,,,,,,,,,,,,,,
278,ON30,PLA,,,9/14/2024 11:46:10,0.48781,0.16475,0.29867,0.35742,0.17688,0.15716,0.07827,0.03743,,,,,,,,,,,,,,,,,,,,,,,,
279,ON30,PLA,,,9/14/2024 11:46:20,0.48842,0.16674,0.31238,0.37331,0.18747,0.17001,0.08413,0.03955,,,,,,,,,,,,,,,,,,,,,,,,
280,ON30,PLA,,,9/14/2024 11:46:30,0.45065,0.16926,0.30052,0.3344,0.1721,0.17131,0.08789,0.03424,,,,,,,,,,,,,,,,,,,,,,,,
281,ON30,PLA,,,9/14/2024 11:46:40,0.46135,0.17017,0.30733,0.35258,0.17328,0.16064,0.08044,0.03308,,,,,,,,,,,,,,,,,,,,,,,,
282,ON31,PLA,,,9/14/2024 11:46:50,0.48808,0.16479,0.30297,0.36884,0.1842,0.15955,0.07911,0.03923,,,,,,,,,,,,,,,,,,,,,,,,
283,ON31,PLA,,,9/14/2024 11:47:00,0.48579,0.16616,0.31768,0.38442,0.1959,0.17274,0.08758,0.04115,,,,,,,,,,,,,,,,,,,,,,,,
284,ON31,PLA,,,9/14/2024 11:47:10,0.47728,0.17812,0.32832,0.36607,0.17988,0.16934,0.08627,0.03532,,,,,,,,,,,,,,,,,,,,,,,,
285,ON31,PLA,,,9/14/2024 11:47:20,0.46287,0.16884,0.31329,0.35639,0.18078,0.17555,0.09399,0.03771,,,,,,,,,,,,,,,,,,,,,,,,
286,ON32,PLA,,,9/14/2024 11:47:30,0.53258,0.17966,0.32869,0.38749,0.18712,0.16538,0.08111,0.03826,,,,,,,,,,,,,,,,,,,,,,,,
287,ON32,PLA,,,9/14/2024 11:47:40,0.53058,0.1805,0.34512,0.40785,0.20113,0.18193,0.08796,0.04247,,,,,,,,,,,,,,,,,,,,,,,,
288,ON32,PLA,,,9/14/2024 11:47:50,0.497,0.17506,0.31636,0.36428,0.17709,0.16909,0.09035,0.03745,,,,,,,,,,,,,,,,,,,,,,,,
289,ON32,PLA,,,9/14/2024 11:48:00,0.49226,0.1754,0.31882,0.36443,0.17044,0.157,0.08185,0.03309,,,,,,,,,,,,,,,,,,,,,,,,
290,ON33,PLA,,,9/14/2024 11:48:10,0.55102,0.18466,0.33935,0.41057,0.20302,0.17805,0.08484,0.04173,,,,,,,,,,,,,,,,,,,,,,,,
291,ON33,PLA,,,9/14/2024 11:48:20,0.53979,0.18271,0.34374,0.4232,0.21007,0.18854,0.09289,0.04359,,,,,,,,,,,,,,,,,,,,,,,,
292,ON33,PLA,,,9/14/2024 11:48:30,0.52977,0.1906,0.31689,0.38494,0.19456,0.18554,0.09013,0.03759,,,,,,,,,,,,,,,,,,,,,,,,
293,ON33,PLA,,,9/14/2024 11:48:40,0.52024,0.18641,0.32477,0.38796,0.18902,0.18536,0.09736,0.03913,,,,,,,,,,,,,,,,,,,,,,,,
294,ON34,PLA,,,9/14/2024 11:48:50,0.45615,0.17734,0.32658,0.34633,0.19681,0.18026,0.09035,0.04011,,,,,,,,,,,,,,,,,,,,,,,,
295,ON34,PLA,,,9/14/2024 11:49:00,0.46288,0.16976,0.32053,0.37733,0.19782,0.17207,0.09917,0.04054,,,,,,,,,,,,,,,,,,,,,,,,
296,ON34,PLA,,,9/14/2024 11:49:10,0.47566,0.16021,0.29733,0.35978,0.17552,0.15926,0.07694,0.0382,,,,,,,,,,,,,,,,,,,,,,,,
297,ON34,PLA,,,9/14/2024 11:49:20,0.50235,0.16814,0.31801,0.38792,0.2054,0.18427,0.08657,0.04266,,,,,,,,,,,,,,,,,,,,,,,,
298,ON35,PLA,,,9/14/2024 11:49:30,0.54676,0.18483,0.33489,0.40012,0.19228,0.16811,0.08256,0.0412,,,,,,,,,,,,,,,,,,,,,,,,
299,ON35,PLA,,,9/14/2024 11:49:40,0.55319,0.18692,0.35564,0.42058,0.21338,0.19146,0.09124,0.04449,,,,,,,,,,,,,,,,,,,,,,,,
300,ON35,PLA,,,9/14/2024 11:49:50,0.52146,0.18919,0.34833,0.38783,0.20064,0.17756,0.09836,0.03972,,,,,,,,,,,,,,,,,,,,,,,,
301,ON35,PLA,,,9/14/2024 11:50:00,0.52072,0.1876,0.33999,0.38095,0.19052,0.17743,0.09166,0.03762,,,,,,,,,,,,,,,,,,,,,,,,
302,ON36,PLA,,,9/14/2024 11:50:10,0.5736,0.19145,0.34505,0.42189,0.20249,0.18122,0.08674,0.04127,,,,,,,,,,,,,,,,,,,,,,,,
303,ON36,PLA,,,9/14/2024 11:50:20,0.57142,0.1923,0.35791,0.44101,0.21232,0.19234,0.09248,0.04399,,,,,,,,,,,,,,,,,,,,,,,,
304,ON36,PLA,,,9/14/2024 11:50:30,0.54777,0.19673,0.35306,0.40451,0.19376,0.19816,0.10446,0.03875,,,,,,,,,,,,,,,,,,,,,,,,
305,ON36,PLA,,,9/14/2024 11:50:40,0.548,0.19671,0.36084,0.41245,0.18764,0.177,0.09265,0.03647,,,,,,,,,,,,,,,,,,,,,,,,
306,ON37,PLA,,,9/14/2024 11:50:50,0.52621,0.17755,0.31905,0.37647,0.18627,0.166,0.08055,0.03929,,,,,,,,,,,,,,,,,,,,,,,,
307,ON37,PLA,,,9/14/2024 11:51:00,0.52983,0.17928,0.32834,0.39793,0.20595,0.18602,0.08817,0.04174,,,,,,,,,,,,,,,,,,,,,,,,
308,ON37,PLA,,,9/14/2024 11:51:10,0.49987,0.18715,0.32161,0.38374,0.19807,0.16455,0.08505,0.03812,,,,,,,,,,,,,,,,,,,,,,,,
309,ON37,PLA,,,9/14/2024 11:51:20,0.49096,0.18372,0.31596,0.36047,0.18985,0.16834,0.08603,0.03729,,,,,,,,,,,,,,,,,,,,,,,,
310,ON38,PLA,,,9/14/2024 11:51:30,0.66945,0.22408,0.39494,0.4875,0.22026,0.19546,0.09419,0.04633,,,,,,,,,,,,,,,,,,,,,,,,
311,ON38,PLA,,,9/14/2024 11:51:40,0.67384,0.22768,0.40551,0.50271,0.24504,0.2182,0.10214,0.04658,,,,,,,,,,,,,,,,,,,,,,,,
312,ON38,PLA,,,9/14/2024 11:51:50,0.64135,0.2316,0.39209,0.46847,0.22213,0.20017,0.10198,0.04171,,,,,,,,,,,,,,,,,,,,,,,,
313,ON38,PLA,,,9/14/2024 11:52:00,0.63635,0.22814,0.37894,0.45736,0.216,0.19652,0.1,0.0396,,,,,,,,,,,,,,,,,,,,,,,,
314,ON39,PLA,,,9/14/2024 11:52:10,0.22196,0.07932,0.16578,0.17766,0.1016,0.08803,0.04552,0.02445,,,,,,,,,,,,,,,,,,,,,,,,
315,ON39,PLA,,,9/14/2024 11:52:20,0.21849,0.07765,0.17213,0.18209,0.12361,0.1022,0.05632,0.02556,,,,,,,,,,,,,,,,,,,,,,,,
316,ON39,PLA,,,9/14/2024 11:52:30,0.2216,0.08461,0.18318,0.19144,0.10996,0.09657,0.05329,0.02505,,,,,,,,,,,,,,,,,,,,,,,,
317,ON39,PLA,,,9/14/2024 11:52:40,0.21951,0.08373,0.17371,0.18752,0.10796,0.0956,0.05553,0.02496,,,,,,,,,,,,,,,,,,,,,,,,
318,ON43,TPU,,,9/14/2024 11:52:50,0.61333,0.2123,0.35585,0.46167,0.2161,0.16262,0.0926,0.04556,,,,,,,,,,,,,,,,,,,,,,,,
319,ON43,TPU,,,9/14/2024 11:53:00,0.65014,0.22255,0.38298,0.48424,0.23039,0.179,0.10079,0.0503,,,,,,,,,,,,,,,,,,,,,,,,
320,ON43,TPU,,,9/14/2024 11:53:10,0.65942,0.2379,0.37454,0.45305,0.20581,0.16802,0.09662,0.04236,,,,,,,,,,,,,,,,,,,,,,,,
321,ON43,TPU,,,9/14/2024 11:53:20,0.64034,0.23182,0.37467,0.45846,0.20225,0.16539,0.09859,0.04325,,,,,,,,,,,,,,,,,,,,,,,,
322,ON42,TPU,,,9/14/2024 11:53:30,0.67187,0.23152,0.37733,0.44787,0.21868,0.17052,0.09839,0.0485,,,,,,,,,,,,,,,,,,,,,,,,
323,ON42,TPU,,,9/14/2024 11:53:40,0.68356,0.23421,0.39997,0.46856,0.22663,0.17621,0.10443,0.05153,,,,,,,,,,,,,,,,,,,,,,,,
324,ON42,TPU,,,9/14/2024 11:53:50,0.64407,0.21611,0.34454,0.44128,0.21251,0.15006,0.08525,0.04411,,,,,,,,,,,,,,,,,,,,,,,,
325,ON42,TPU,,,9/14/2024 11:54:00,0.64634,0.21713,0.34567,0.44631,0.20982,0.1501,0.08458,0.04338,,,,,,,,,,,,,,,,,,,,,,,,
326,ON41,TPU,,,9/14/2024 11:54:10,0.67241,0.23294,0.38528,0.45817,0.22338,0.17077,0.09974,0.0495,,,,,,,,,,,,,,,,,,,,,,,,
327,ON41,TPU,,,9/14/2024 11:54:20,0.67209,0.22871,0.38734,0.4522,0.2157,0.16598,0.09702,0.04829,,,,,,,,,,,,,,,,,,,,,,,,
328,ON41,TPU,,,9/14/2024 11:54:30,0.64937,0.23626,0.37403,0.42682,0.2001,0.16141,0.09717,0.04528,,,,,,,,,,,,,,,,,,,,,,,,
329,ON41,TPU,,,9/14/2024 11:54:40,0.64919,0.2374,0.36963,0.41912,0.19504,0.15767,0.09417,0.04302,,,,,,,,,,,,,,,,,,,,,,,,
330,ON40,TPU,,,9/14/2024 11:54:50,0.72193,0.24807,0.43715,0.50755,0.25049,0.18842,0.10947,0.05439,,,,,,,,,,,,,,,,,,,,,,,,
331,ON40,TPU,,,9/14/2024 11:55:00,0.71539,0.24871,0.42264,0.49791,0.2366,0.18395,0.10566,0.05143,,,,,,,,,,,,,,,,,,,,,,,,
332,ON40,TPU,,,9/14/2024 11:55:10,0.68285,0.23207,0.3746,0.45685,0.20858,0.14717,0.0834,0.04186,,,,,,,,,,,,,,,,,,,,,,,,
333,ON40,TPU,,,9/14/2024 11:55:20,0.68418,0.23478,0.3781,0.46442,0.21155,0.15205,0.08639,0.04259,,,,,,,,,,,,,,,,,,,,,,,,
334,calibration,calibration,,calibration,9/14/2024 11:55:30,0.83854,0.29249,0.69139,0.73415,0.45722,0.3828,0.22392,0.11456,,,,,,,,,,,,,,,,,,,,,,,,
335,calibration,calibration,,calibration,9/14/2024 11:55:40,0.83868,0.2925,0.69139,0.73411,0.45721,0.38273,0.22392,0.11455,,,,,,,,,,,,,,,,,,,,,,,,
336,calibration,calibration,,calibration,9/14/2024 11:55:50,0.83873,0.29247,0.69149,0.73409,0.45729,0.38271,0.22387,0.1146,,,,,,,,,,,,,,,,,,,,,,,,
337,calibration,calibration,,calibration,9/14/2024 11:56:00,0.83871,0.29244,0.69148,0.73414,0.45719,0.38272,0.22382,0.11457,,,,,,,,,,,,,,,,,,,,,,,,
